Repository: NinadBhat/supervised-learning-code

# Improving the prediction of mechanical properties of aluminium alloy using data-driven class-based regression

Code base for supervised learning

File: data/al_data.csv (part 3 of 6)
,Processing,Ag,Al,B,Be,Bi,Cd,Co,Cr,Cu,Er,Eu,Fe,Ga,Li,Mg,Mn,Ni,Pb,Sc,Si,Sn,Ti,V,Zn,Zr,Elongation (%),Tensile Strength (MPa),Yield Strength (MPa),class
466,Naturally aged,0.0,0.85462,0.0,0.0,0.0,0.0,0.0,0.0008699999999999,0.0294,0.0,0.0,0.0077,0.0,0.0,0.0022,0.002,0.00072,0.0,0.0,0.09055,0.0,0.0,0.0,0.01194,0.0,5.8,323.0,145.0,8
467,Naturally aged,0.0,0.85369,0.0,0.0,0.0,0.0,0.0,0.00119,0.0295,0.0,0.0,0.0074,0.0,0.0,0.0023,0.002,0.00073,0.0,0.0,0.0912,0.0,0.0,0.0,0.01199,0.0,5.95,323.0,145.0,8
468,Naturally aged,0.0,0.85359,0.0,0.0,0.0,0.0,0.0,0.00153,0.0296,0.0,0.0,0.0074,0.0,0.0,0.0023,0.0021,0.0009699999999999,0.0,0.0,0.0905,0.0,0.0,0.0,0.01201,0.0,4.6,310.0,149.0,8
469,Naturally aged,0.0,0.8527,0.0,0.0,0.0,0.0,0.0,0.00057,0.029960000000000007,0.0,0.0,0.0078,0.0,0.0,0.0022,0.0018,0.00074,0.0,0.0,0.0921,0.0,0.0,0.0,0.01213,0.0,6.1,325.0,140.0,8
470,Naturally aged,0.0,0.98075,0.0,0.0,0.0,0.0,0.0,0.001,0.001,0.0,0.0,0.0035,0.0,0.0,0.00675,0.001,0.0,0.0,0.0,0.004,0.0,0.001,0.0,0.001,0.0,18.0,160.0,,8
471,Solutionised + Artificially over aged,0.0,0.9055,0.0,0.0,0.0,0.0,0.0,0.0,0.012,0.0,0.0,0.0035,0.0,0.0,0.021,0.0012,0.0,0.0,0.0,0.0058,0.0,0.0,0.0,0.051,0.0,8.5,508.0,434.0,4
472,Solutionised + Artificially over aged,0.0,0.9055,0.0,0.0,0.0,0.0,0.0,0.0,0.012,0.0,0.0,0.0035,0.0,0.0,0.021,0.0012,0.0,0.0,0.0,0.0058,0.0,0.0,0.0,0.051,0.0,8.6,511.0,442.0,4
473,Solutionised + Artificially over aged,0.0,0.9055,0.0,0.0,0.0,0.0,0.0,0.0,0.012,0.0,0.0,0.0035,0.0,0.0,0.021,0.0012,0.0,0.0,0.0,0.0058,0.0,0.0,0.0,0.051,0.0,9.3,512.0,444.0,4
474,Solutionised + Artificially over aged,0.0,0.9055,0.0,0.0,0.0,0.0,0.0,0.0,0.012,0.0,0.0,0.0035,0.0,0.0,0.021,0.0012,0.0,0.0,0.0,0.0058,0.0,0.0,0.0,0.051,0.0,9.9,503.0,436.0,4
475,Solutionised + Artificially over aged,0.0,0.9055,0.0,0.0,0.0,0.0,0.0,0.0,0.012,0.0,0.0,0.0035,0.0,0.0,0.021,0.0012,0.0,0.0,0.0,0.0058,0.0,0.0,0.0,0.051,0.0,10.0,492.0,426.0,4
476,Solutionised + Artificially over aged,0.0,0.9055,0.0,0.0,0.0,0.0,0.0,0.0,0.012,0.0,0.0,0.0035,0.0,0.0,0.021,0.0012,0.0,0.0,0.0,0.0058,0.0,0.0,0.0,0.051,0.0,10.9,506.0,429.0,4
477,Solutionised + Cold Worked + Naturally aged,0.0,0.9505,0.0,0.0,0.0,0.0,0.0,0.0,0.026,0.0,0.0,0.0,0.0,0.022,0.0,0.0,0.0,0.0,0.0,0.0,0.0,0.0,0.0,0.0,0.0015,5.5,450.0,375.0,8
478,Solutionised + Cold Worked + Naturally aged,0.0,0.945,0.0,0.0,0.0,0.0,0.0,0.0,0.055,0.0,0.0,0.0,0.0,0.0,0.0,0.0,0.0,0.0,0.0,0.0,0.0,0.0,0.0,0.0,0.0,,380.0,295.0,8
479,Solutionised + Cold Worked + Naturally aged,0.0,0.94,0.0,0.0,0.0,0.0,0.0,0.0,0.045,0.0,0.0,0.0,0.0,0.0,0.015,0.0,0.0,0.0,0.0,0.0,0.0,0.0,0.0,0.0,0.0,16.0,550.0,360.0,8
480,Solutionised + Cold Worked + Naturally aged,0.0,0.93784406,0.0,0.0,0.0,0.0,0.0,0.0,0.041036933,0.0,0.0,0.00060054,0.0,0.0,0.014012611,0.004504054,0.0,0.0,0.0,0.00050045,0.0,0.00050045,0.0,0.001000901,0.0,13.5,408.0,301.0,8
481,Solutionised + Cold Worked + Naturally aged,0.0,0.935327365,0.0,0.0,0.0,0.0,0.0,0.000250088,0.04251488,0.0,0.0,0.00060021,0.0,0.0,0.014004902,0.005752013,0.0,0.0,0.0,0.000300105,0.0,0.000500175,0.0,0.000750263,0.0,16.2,428.5,296.5,8
482,Solutionised + Cold Worked + Naturally aged,0.0,0.935,0.0,0.0,0.005,0.0,0.0,0.0,0.055,0.0,0.0,0.0,0.0,0.0,0.0,0.0,0.0,0.005,0.0,0.0,0.0,0.0,0.0,0.0,0.0,15.0,379.211635,296.474551,8
483,Solutionised + Cold Worked + Naturally aged,0.0,0.935,0.0,0.0,0.0,0.0,0.0,0.0,0.044,0.0,0.0,0.0,0.0,0.0,0.015,0.006,0.0,0.0,0.0,0.0,0.0,0.0,0.0,0.0,0.0,18.0,485.0,345.0,8
484,Solutionised + Cold Worked + Naturally aged,0.0,0.934,0.0,0.0,0.0,0.0,0.0,0.0,0.045,0.0,0.0,0.0,0.0,0.0,0.015,0.006,0.0,0.0,0.0,0.0,0.0,0.0,0.0,0.0,0.0,18.0,482.63299000000006,344.73785,8
485,Solutionised + Cold Worked + Naturally aged,0.0,0.93295,0.0,0.0,0.0,0.0,0.0,0.0005,0.0425,0.0,0.0,0.0012,0.0,0.0,0.0139999999999999,0.00575,0.0,0.0,0.0,0.0006,0.0,0.001,0.0,0.0015,0.0,24.0,434.0,306.0,8
486,Solutionised + Cold Worked + Naturally aged,0.0,0.93295,0.0,0.0,0.0,0.0,0.0,0.0005,0.0425,0.0,0.0,0.0012,0.0,0.0,0.0139999999999999,0.00575,0.0,0.0,0.0,0.0006,0.0,0.001,0.0,0.0015,0.0,24.0,434.0,306.0,8
487,Solutionised + Cold Worked + Naturally aged,0.0,0.93295,0.0,0.0,0.0,0.0,0.0,0.0005,0.0425,0.0,0.0,0.0012,0.0,0.0,0.0139999999999999,0.00575,0.0,0.0,0.0,0.0006,0.0,0.001,0.0,0.0015,0.0,24.0,434.0,306.0,8
488,Solutionised + Cold Worked + Naturally aged,0.0,0.927963982,0.0,0.0,0.0,0.0,0.0,0.00050025,0.043521761,0.0,0.0,0.002501251,0.0,0.0,0.015007504,0.0060030019999999,0.0,0.0,0.0,0.002501251,0.0,0.000750375,0.0,0.001250625,0.0,11.5,434.5,310.0,8
489,Solutionised + Cold Worked + Naturally aged,0.0,0.926,0.0,0.0,0.0,0.0,0.0,0.0,0.042,0.0,0.0,0.005,0.0,0.0,0.016,0.006,0.0,0.0,0.0,0.005,0.0,0.0,0.0,0.0,0.0,18.0,460.0,340.0,8
490,Solutionised + Cold Worked + Naturally aged,0.0,0.926,0.0,0.0,0.0,0.0,0.0,0.0,0.042,0.0,0.0,0.005,0.0,0.0,0.016,0.006,0.0,0.0,0.0,0.005,0.0,0.0,0.0,0.0,0.0,18.0,460.0,340.0,8
491,Solutionised + Cold Worked + Naturally aged,0.0,0.92155,0.0,0.0,0.0,0.0,0.0,0.001,0.0435,0.0,0.0,0.005,0.0,0.0,0.015,0.00645,0.0,0.0,0.0,0.005,0.0,0.0,0.0,0.0025,0.0,18.0,485.0,345.0,8
492,Solutionised + Cold Worked + Naturally aged,0.0,0.92155,0.0,0.0,0.0,0.0,0.0,0.001,0.0435,0.0,0.0,0.005,0.0,0.0,0.015,0.00645,0.0,0.0,0.0,0.005,0.0,0.0,0.0,0.0025,0.0,18.0,485.0,345.0,8
493,Solutionised + Cold Worked + Naturally aged,0.0,0.9334,0.0,0.0,0.0,0.0,0.0,0.0,0.063,0.0,0.0,0.0,0.0,0.0,0.0,0.003,0.0,0.0,0.0,0.0,0.0,0.0006,0.0,0.0,0.0,17.0,360.0,250.0,8
494,Solutionised + Cold Worked + Naturally aged,0.0,0.9315,0.0,0.0,0.0,0.0,0.0,0.0,0.063,0.0,0.0,0.0,0.0,0.0,0.0,0.003,0.0,0.0,0.0,0.0,0.0,0.0,0.001,0.0,0.0015,17.0,372.316878,248.211252,8
495,Solutionised + Cold Worked + Naturally aged,0.0,0.98075,0.0,0.0,0.0,0.0,0.0,0.001,0.001,0.0,0.0,0.0035,0.0,0.0,0.00675,0.001,0.0,0.0,0.0,0.004,0.0,0.001,0.0,0.001,0.0,8.0,205.0,,8
496,Solutionised + Cold Worked + Naturally aged,0.0,0.98075,0.0,0.0,0.0,0.0,0.0,0.001,0.001,0.0,0.0,0.0035,0.0,0.0,0.00675,0.001,0.0,0.0,0.0,0.004,0.0,0.001,0.0,0.001,0.0,20.0,260.0,,8
497,Solutionised + Cold Worked + Naturally aged,0.0,0.9508,0.0,0.0,0.0,0.0,0.0,0.0,0.013,0.0,0.0,0.002,0.0,0.025,0.0069999999999999,0.0,0.0,0.0,0.0,0.001,0.0,0.0,0.0,0.0,0.0012,17.0,352.0,226.0,8
498,Solutionised + Cold Worked + Naturally aged,0.0,0.9508,0.0,0.0,0.0,0.0,0.0,0.0,0.013,0.0,0.0,0.002,0.0,0.025,0.0069999999999999,0.0,0.0,0.0,0.0,0.001,0.0,0.0,0.0,0.0,0.0012,24.0,486.0,256.0,8
499,Solutionised + Cold Worked + Naturally aged,0.0,0.9428,0.0,0.0,0.0,0.0,0.0,0.0,0.019,0.0,0.0,0.001,0.0,0.026,0.009000000000000001,0.0,0.0,0.0,0.0,0.001,0.0,0.0,0.0,0.0,0.0012,11.0,417.0,309.0,8
500,Solutionised + Cold Worked + Naturally aged,0.0,0.9428,0.0,0.0,0.0,0.0,0.0,0.0,0.019,0.0,0.0,0.001,0.0,0.026,0.009000000000000001,0.0,0.0,0.0,0.0,0.001,0.0,0.0,0.0,0.0,0.0012,14.0,572.0,382.0,8
501,Solutionised + Cold Worked + Naturally aged,0.0,0.935,0.0,0.0,0.0,0.0,0.0,0.0,0.044,0.0,0.0,0.0,0.0,0.0,0.015,0.006,0.0,0.0,0.0,0.0,0.0,0.0,0.0,0.0,0.0,20.0,472.0,325.0,8
502,Solutionised + Cold Worked + Naturally aged,0.0,0.93410717,0.0,0.0,0.0,0.0,0.0,0.000500325,0.041026667,0.0,0.0,0.000750488,0.0,0.0,0.015009756,0.0060039030000000005,0.0,0.0,0.0,0.00060039,0.0,0.000750488,0.0,0.001250813,0.0,16.5,496.5,362.5,8
503,Solutionised + Cold Worked + Naturally aged,0.0,0.934,0.0,0.0,0.0,0.0,0.0,0.0,0.045,0.0,0.0,0.0,0.0,0.0,0.015,0.006,0.0,0.0,0.0,0.0,0.0,0.0,0.0,0.0,0.0,20.0,468.843476,324.053579,8
504,Solutionised + Cold Worked + Naturally aged,0.0,0.934,0.0,0.0,0.0,0.0,0.0,0.0,0.0215,0.0,0.0,0.003,0.0,0.02,0.015,0.0,0.0,0.0,0.0,0.002,0.0,0.001,0.0,0.0025,0.001,10.0,451.0,369.0,8
505,Solutionised + Cold Worked + Naturally aged,0.0,0.934,0.0,0.0,0.0,0.0,0.0,0.0,0.0215,0.0,0.0,0.003,0.0,0.02,0.015,0.0,0.0,0.0,0.0,0.002,0.0,0.001,0.0,0.0025,0.001,16.0,596.0,442.0,8
506,Solutionised + Cold Worked + Naturally aged,0.0,0.9334,0.0,0.0,0.0,0.0,0.0,0.0,0.063,0.0,0.0,0.0,0.0,0.0,0.0,0.003,0.0,0.0,0.0,0.0,0.0,0.0006,0.0,0.0,0.0,17.0,360.0,250.0,8
507,Solutionised + Cold Worked + Naturally aged,0.0,0.9315,0.0,0.0,0.0,0.0,0.0,0.0,0.063,0.0,0.0,0.0,0.0,0.0,0.0,0.003,0.0,0.0,0.0,0.0,0.0,0.0,0.001,0.0,0.0015,17.0,372.316878,248.211252,8
508,Solutionised + Cold Worked + Naturally aged,0.0,0.927963982,0.0,0.0,0.0,0.0,0.0,0.00050025,0.043521761,0.0,0.0,0.002501251,0.0,0.0,0.015007504,0.0060030019999999,0.0,0.0,0.0,0.002501251,0.0,0.000750375,0.0,0.001250625,0.0,8.0,396.5,296.5,8
509,Solutionised + Cold Worked + Naturally aged,0.0,0.9225,0.0,0.0,0.0,0.0,0.0,0.001,0.044,0.0,0.0,0.005,0.0,0.0,0.015,0.006,0.0,0.0,0.0,0.005,0.0,0.0015,0.0,0.0,0.0,21.0,428.0,324.0,8
510,Solutionised + Cold Worked + Naturally aged,0.0,0.9225,0.0,0.0,0.0,0.0,0.0,0.001,0.044,0.0,0.0,0.005,0.0,0.0,0.015,0.006,0.0,0.0,0.0,0.005,0.0,0.0015,0.0,0.0,0.0,21.0,428.0,324.0,8
511,Solutionised + Cold Worked + Naturally aged,0.0,0.9225,0.0,0.0,0.0,0.0,0.0,0.001,0.044,0.0,0.0,0.005,0.0,0.0,0.015,0.006,0.0,0.0,0.0,0.005,0.0,0.0015,0.0,0.0,0.0,21.0,428.0,324.0,8
512,Solutionised + Cold Worked + Naturally aged,0.0,0.927963982,0.0,0.0,0.0,0.0,0.0,0.00050025,0.043521761,0.0,0.0,0.002501251,0.0,0.0,0.015007504,0.0060030019999999,0.0,0.0,0.0,0.002501251,0.0,0.000750375,0.0,0.001250625,0.0,10.0,434.5,310.0,8
513,Solutionised + Cold Worked + Naturally aged,0.0,0.939032936,0.0,0.0,0.0,0.0,0.0,0.0,0.0395434979999999,0.0,0.0,0.000350385,0.0,0.0,0.013014316,0.005506057,0.0,0.0,0.0,0.000250275,0.0,0.00030033,0.0,0.000500551,0.001501652,13.805,478.5,344.5,8
514,Solutionised + Cold Worked + Naturally aged,0.0,0.9377,0.0,0.0,0.0,0.0,0.0,0.0,0.0395,0.0,0.0,0.0007,0.0,0.0,0.013,0.0055,0.0,0.0,0.0,0.0005,0.0,0.0006,0.0,0.001,0.0015,11.0,496.0,365.0,8
515,Solutionised + Cold Worked + Naturally aged,0.0,0.9377,0.0,0.0,0.0,0.0,0.0,0.0,0.0395,0.0,0.0,0.0007,0.0,0.0,0.013,0.0055,0.0,0.0,0.0,0.0005,0.0,0.0006,0.0,0.001,0.0015,11.0,496.0,365.0,8
516,Solutionised + Cold Worked + Naturally aged,0.0,0.9377,0.0,0.0,0.0,0.0,0.0,0.0,0.0395,0.0,0.0,0.0007,0.0,0.0,0.013,0.0055,0.0,0.0,0.0,0.0005,0.0,0.0006,0.0,0.001,0.0015,11.0,496.0,365.0,8
517,Solutionised + Cold Worked + Naturally aged,0.0,0.927963982,0.0,0.0,0.0,0.0,0.0,0.00050025,0.043521761,0.0,0.0,0.002501251,0.0,0.0,0.015007504,0.0060030019999999,0.0,0.0,0.0,0.002501251,0.0,0.000750375,0.0,0.001250625,0.0,10.0,434.5,310.0,8
518,Solutionised + Cold Worked + Naturally aged,0.0,0.934,0.0,0.0,0.0,0.0,0.0,0.0,0.045,0.0,0.0,0.0,0.0,0.0,0.015,0.006,0.0,0.0,0.0,0.0,0.0,0.0,0.0,0.0,0.0,13.0,496.422504,393.001149,8
519,Solutionised + Cold Worked + Naturally aged,0.0,0.927963982,0.0,0.0,0.0,0.0,0.0,0.00050025,0.043521761,0.0,0.0,0.002501251,0.0,0.0,0.015007504,0.0060030019999999,0.0,0.0,0.0,0.002501251,0.0,0.000750375,0.0,0.001250625,0.0,10.8,501.0,378.0,8
520,Solutionised + Cold Worked + Naturally aged,0.0,0.935,0.0,0.0,0.0,0.0,0.0,0.0,0.044,0.0,0.0,0.0,0.0,0.0,0.015,0.006,0.0,0.0,0.0,0.0,0.0,0.0,0.0,0.0,0.0,13.0,495.0,395.0,8
521,Solutionised + Cold Worked + Naturally aged,0.0,0.927963982,0.0,0.0,0.0,0.0,0.0,0.00050025,0.043521761,0.0,0.0,0.002501251,0.0,0.0,0.015007504,0.0060030019999999,0.0,0.0,0.0,0.002501251,0.0,0.000750375,0.0,0.001250625,0.0,9.0,448.5,355.0,8
522,Solutionised + Cold Worked + Naturally aged,0.0,0.9334,0.0,0.0,0.0,0.0,0.0,0.0,0.063,0.0,0.0,0.0,0.0,0.0,0.0,0.003,0.0,0.0,0.0,0.0,0.0,0.0006,0.0,0.0,0.0,11.0,395.0,215.0,8
523,Solutionised + Cold Worked + Naturally aged,0.0,0.9315,0.0,0.0,0.0,0.0,0.0,0.0,0.063,0.0,0.0,0.0,0.0,0.0,0.0,0.003,0.0,0.0,0.0,0.0,0.0,0.0,0.001,0.0,0.0015,11.0,393.001149,317.1588220000001,8
524,Solutionised + Cold Worked + Naturally aged,0.0,0.9353,0.0,0.0,0.0,0.0,0.0,0.0,0.0409999999999999,0.0,0.0,0.0015,0.0,0.0,0.015,0.006,0.0,0.0,0.0,0.0012,0.0,0.0,0.0,0.0,0.0,10.0,476.0,345.0,8
525,Solutionised + Cold Worked + Naturally aged,0.0,0.9353,0.0,0.0,0.0,0.0,0.0,0.0,0.0409999999999999,0.0,0.0,0.0015,0.0,0.0,0.015,0.006,0.0,0.0,0.0,0.0012,0.0,0.0,0.0,0.0,0.0,10.0,476.0,345.0,8
526,Solutionised + Cold Worked + Naturally aged,0.0,0.9353,0.0,0.0,0.0,0.0,0.0,0.0,0.0409999999999999,0.0,0.0,0.0015,0.0,0.0,0.015,0.006,0.0,0.0,0.0,0.0012,0.0,0.0,0.0,0.0,0.0,10.0,476.0,345.0,8
527,Solutionised + Cold Worked + Naturally aged,0.0,0.9308,0.0,0.0,0.0,0.0,0.0,0.001,0.0409999999999999,0.0,0.0,0.0012,0.0,0.0,0.015,0.006,0.0,0.0,0.0,0.001,0.0,0.0015,0.0,0.0025,0.0,8.0,475.0,370.0,8
528,Solutionised + Cold Worked + Naturally aged,0.0,0.9308,0.0,0.0,0.0,0.0,0.0,0.001,0.0409999999999999,0.0,0.0,0.0012,0.0,0.0,0.015,0.006,0.0,0.0,0.0,0.001,0.0,0.0015,0.0,0.0025,0.0,8.0,475.0,370.0,8
529,Solutionised + Cold Worked + Naturally aged,0.0,0.9308,0.0,0.0,0.0,0.0,0.0,0.001,0.0409999999999999,0.0,0.0,0.0012,0.0,0.0,0.015,0.006,0.0,0.0,0.0,0.001,0.0,0.0015,0.0,0.0025,0.0,8.0,475.0,370.0,8
530,Solutionised + Naturally aged,0.0,0.989,0.0,0.0,0.0,0.0,0.0,0.0,0.0,0.0,0.0,0.0,0.0,0.0,0.0069999999999999,0.0,0.0,0.0,0.0,0.004,0.0,0.0,0.0,0.0,0.0,22.0,172.368925,89.63184100000002,6
531,Solutionised + Naturally aged,0.0,0.989,0.0,0.0,0.0,0.0,0.0,0.0,0.0,0.0,0.0,0.0,0.0,0.0,0.0069999999999999,0.0,0.0,0.0,0.0,0.004,0.0,0.0,0.0,0.0,0.0,22.0,172.368925,89.63184100000002,6
532,Solutionised + Naturally aged,0.0,0.989,0.0,0.0,0.0,0.0,0.0,0.0,0.0,0.0,0.0,0.0,0.0,0.0,0.0069999999999999,0.0,0.0,0.0,0.0,0.004,0.0,0.0,0.0,0.0,0.0,22.0,170.0,90.0,6
533,Solutionised + Naturally aged,0.0,0.986993497,0.0,0.0,0.0,0.0,0.0,0.0,0.0010005,0.0,0.0,0.000750375,0.0,0.0,0.006753377,0.000250125,0.0,0.0,0.0,0.004002001,0.0,0.0,0.0,0.000250125,0.0,19.5,135.5,81.25,6
534,Solutionised + Naturally aged,0.0,0.986232791,0.0,0.0,0.0,0.0,0.0,0.000250313,0.000500626,0.0,0.0,0.002002503,0.0,0.0,0.004755945,0.000500626,0.0,0.0,0.0,0.004505632,0.0,0.000500626,0.0,0.000750939,0.0,18.3,141.0,65.0,6
535,Solutionised + Naturally aged,0.0,0.984992496,0.0,0.0,0.0,0.0,0.0,0.00050025,0.00050025,0.0,0.0,0.001750875,0.0,0.0,0.006753377,0.00050025,0.0,0.0,0.0,0.004002001,0.0,0.00050025,0.0,0.00050025,0.0,19.5,141.0,75.8,6
536,Solutionised + Naturally aged,0.0,0.98342,0.0,0.0,0.0,0.0,0.0,0.00028,0.0012,0.0,0.0,0.0021,0.0,0.0,0.0054,0.0015,0.0,0.0,0.0,0.006,0.0,0.0,0.0,0.0001,0.0,17.0,120.0,60.0,6
537,Solutionised + Naturally aged,0.0,0.98342,0.0,0.0,0.0,0.0,0.0,0.00028,0.0012,0.0,0.0,0.0021,0.0,0.0,0.0054,0.0015,0.0,0.0,0.0,0.006,0.0,0.0,0.0,0.0001,0.0,21.0,155.0,65.0,6
538,Solutionised + Naturally aged,0.0,0.98075,0.0,0.0,0.0,0.0,0.0,0.001,0.001,0.0,0.0,0.0035,0.0,0.0,0.00675,0.001,0.0,0.0,0.0,0.004,0.0,0.001,0.0,0.001,0.0,22.0,170.0,,6
539,Solutionised + Naturally aged,0.0,0.9795,0.0,0.0,0.0,0.0,0.0,0.002,0.0025,0.0,0.0,0.0,0.0,0.0,0.01,0.0,0.0,0.0,0.0,0.006,0.0,0.0,0.0,0.0,0.0,22.0,241.31649500000003,144.789897,6
540,Solutionised + Naturally aged,0.0,0.9792,0.0,0.0,0.0,0.0,0.0,0.002,0.0028,0.0,0.0,0.0,0.0,0.0,0.01,0.0,0.0,0.0,0.0,0.006,0.0,0.0,0.0,0.0,0.0,22.0,240.0,145.0,6
541,Solutionised + Naturally aged,0.0,0.978734051,0.0,0.0,0.0,0.0,0.0,0.001501126,0.001501126,0.0,0.0,0.0017513129999999,0.0,0.0,0.0055041280000000005,0.002501876,0.0,0.0,0.0,0.007005254,0.0,0.000500375,0.0,0.001000751,0.0,16.25,210.5,110.5,6
542,Solutionised + Naturally aged,0.0,0.978,0.0,0.0,0.0,0.0,0.0,0.0,0.0,0.0,0.0,0.0,0.0,0.0,0.006,0.006,0.0,0.0,0.0,0.01,0.0,0.0,0.0,0.0,0.0,20.0,250.0,150.0,6
543,Solutionised + Naturally aged,0.0,0.978,0.0,0.0,0.0,0.0,0.0,0.0,0.0,0.0,0.0,0.0,0.0,0.0,0.006,0.006,0.0,0.0,0.0,0.01,0.0,0.0,0.0,0.0,0.0,20.0,289.579794,186.158439,6
544,Solutionised + Naturally aged,0.0,0.977782226,0.0,0.0,0.0,0.0,0.0,0.0005003999999999,0.00060048,0.0,0.0,0.001251001,0.0,0.0,0.005754604,0.00060048,0.0,0.0,0.0,0.0115092069999999,0.0,0.0007506,0.0,0.001251001,0.0,26.7,240.0,142.0,6
545,Solutionised + Naturally aged,0.0,0.976488244,0.0,0.0,0.0,0.0,0.0,0.00050025,0.0010005,0.0,0.0,0.002501251,0.0,0.0,0.004252126,0.0010005,0.0,0.0,0.0,0.012506253,0.0,0.000750375,0.0,0.0010005,0.0,18.3,141.0,70.4,6
546,Solutionised + Naturally aged,0.0,0.974731048,0.0,0.0,0.0,0.0,0.0,0.000500375,0.009006755,0.0,0.0,0.002001501,0.0,0.0,0.003752815,0.001501126,0.0,0.0,0.0,0.006504879,0.0,0.000500375,0.000250188,0.001250938,0.0,28.0,250.5,124.5,6
547,Solutionised + Naturally aged,0.0,0.973229922,0.0,0.0,0.0,0.0,0.0,0.000750563,0.010007506,0.0,0.0,0.002501876,0.0,0.0,0.007005254,0.002501876,0.0,0.0,0.0,0.002501876,0.0,0.0,0.0,0.001501126,0.0,25.0,240.0,130.5,6
548,Solutionised + Naturally aged,0.0,0.973021673,0.0,0.0,0.0,0.0,0.0,0.00195205,0.002752891,0.0,0.0,0.0035036790000000004,0.0,0.0,0.010010511,0.0007507880000000001,0.0,0.0,0.0,0.006006307,0.0,0.0007507880000000001,0.0,0.001251314,0.0,19.5,223.0,100.3,6
549,Solutionised + Naturally aged,0.0,0.972472472,0.0,0.0,0.0,0.0,0.0,0.000500501,0.003753754,0.0,0.0,0.0025025029999999,0.0,0.0,0.0060060059999999,0.005005005,0.0,0.0,0.0,0.008008008,0.0,0.000500501,0.0,0.001251251,0.0,24.6,229.5,126.0,6
550,Solutionised + Naturally aged,0.0,0.972,0.0,0.0,0.0,0.0,0.0,0.0,0.025,0.0,0.0,0.0,0.0,0.0,0.003,0.0,0.0,0.0,0.0,0.0,0.0,0.0,0.0,0.0,0.0,27.0,296.474551,165.474168,6
551,Solutionised + Naturally aged,0.0,0.9705,0.0,0.0,0.0,0.0,0.0,0.0,0.026,0.0,0.0,0.0,0.0,0.0,0.0035,0.0,0.0,0.0,0.0,0.0,0.0,0.0,0.0,0.0,0.0,,295.0,165.0,6
552,Solutionised + Naturally aged,0.0,0.97047047,0.0,0.0,0.0,0.0,0.0,0.000500501,0.0070070069999999,0.0,0.0,0.002002002,0.0,0.0,0.007507508,0.0027527529999999,0.0,0.0,0.0,0.008508509000000001,0.0,0.000500501,0.0,0.000750751,0.0,26.75,280.0,154.5,6
553,Solutionised + Naturally aged,0.0,0.9692,0.0,0.0,0.0,0.0,0.0,0.0014,0.0008,0.0,0.0,0.0033,0.0,0.0,0.0078,0.005,0.0,0.0,0.0,0.012,0.0,0.0,0.0,0.0005,0.0,25.0,130.0,60.0,6
554,Solutionised + Naturally aged,0.0,0.9692,0.0,0.0,0.0,0.0,0.0,0.0014,0.0008,0.0,0.0,0.0033,0.0,0.0,0.0078,0.005,0.0,0.0,0.0,0.012,0.0,0.0,0.0,0.0005,0.0,25.0,170.0,72.0,6
555,Solutionised + Naturally aged,0.0,0.968468468,0.0,0.0,0.0,0.0,0.0,0.000500501,0.003753754,0.0,0.0,0.0025025029999999,0.0,0.0,0.008008008,0.005005005,0.0,0.0,0.0,0.01001001,0.0,0.000500501,0.0,0.001251251,0.0,23.65,293.0,177.0,6
556,Solutionised + Naturally aged,0.0,0.96822617,0.0,0.0,0.0,0.0,0.0,0.001250938,0.000500375,0.0,0.0,0.002501876,0.0,0.0,0.009006755,0.007005254,0.0,0.0,0.0,0.010007506,0.0,0.000500375,0.0,0.001000751,0.0,18.3,206.0,124.5,6
557,Solutionised + Naturally aged,0.0,0.968,0.0,0.0,0.0,0.0,0.0,0.0,0.0,0.0,0.0,0.0006,0.0,0.0278,0.0,0.0032,0.0,0.0,0.0,0.0004,0.0,0.0,0.0,0.0,0.0,10.0,359.0,228.0,6
558,Solutionised + Naturally aged,0.0,0.968,0.0,0.0,0.0,0.0,0.0,0.0,0.0,0.0,0.0,0.0006,0.0,0.0278,0.0,0.0032,0.0,0.0,0.0,0.0004,0.0,0.0,0.0,0.0,0.0,10.0,359.0,228.0,6
559,Solutionised + Naturally aged,0.0,0.967,0.0,0.0,0.0,0.0,0.0,0.0,0.026,0.0,0.0,0.0,0.0,0.0,0.0045,0.0025,0.0,0.0,0.0,0.0,0.0,0.0,0.0,0.0,0.0,24.0,340.0,195.0,6
560,Solutionised + Naturally aged,0.0,0.96675,0.0,0.0,0.0,0.0,0.0,0.001,0.0069999999999999,0.0,0.0,0.004,0.0,0.0,0.0075,0.00275,0.0,0.0,0.0,0.0085,0.0,0.001,0.0,0.0015,0.0,22.7,291.9,164.3,6
561,Solutionised + Naturally aged,0.0,0.96675,0.0,0.0,0.0,0.0,0.0,0.001,0.0069999999999999,0.0,0.0,0.004,0.0,0.0,0.0075,0.00275,0.0,0.0,0.0,0.0085,0.0,0.001,0.0,0.0015,0.0,22.7,294.8,170.3,6
562,Solutionised + Naturally aged,0.0,0.96675,0.0,0.0,0.0,0.0,0.0,0.001,0.0069999999999999,0.0,0.0,0.004,0.0,0.0,0.0075,0.00275,0.0,0.0,0.0,0.0085,0.0,0.001,0.0,0.0015,0.0,23.0,289.0,163.2,6
563,Solutionised + Naturally aged,0.0,0.95947974,0.0,0.0,0.0,0.0,0.0,0.00050025,0.026013007,0.0,0.0,0.002501251,0.0,0.0,0.004502251,0.002501251,0.0,0.0,0.0,0.002501251,0.0,0.000750375,0.0,0.001250625,0.0,24.0,340.0,194.5,6
564,Solutionised + Naturally aged,0.0,0.958,0.0,0.0,0.0,0.0,0.0,0.0,0.009000000000000001,0.0,0.0,0.0,0.0,0.0,0.011,0.009000000000000001,0.0,0.0,0.0,0.013,0.0,0.0,0.0,0.0,0.0,18.0,358.5273640000001,206.84271,6
565,Solutionised + Naturally aged,0.0,0.957,0.0,0.0,0.0,0.0,0.0,0.0,0.01,0.0,0.0,0.0,0.0,0.0,0.011,0.008,0.0,0.0,0.0,0.0139999999999999,0.0,0.0,0.0,0.0,0.0,,360.0,205.0,6
566,Solutionised + Naturally aged,0.0,0.952,0.0,0.0,0.0,0.0,0.0,0.001,0.026,0.0,0.0,0.005,0.0,0.0,0.0045,0.0025,0.0,0.0,0.0,0.005,0.0,0.0015,0.0,0.0025,0.0,24.0,340.0,,6
567,Solutionised + Naturally aged,0.0,0.95,0.0,0.0,0.0,0.0,0.0,0.0,0.04,0.0,0.0,0.0,0.0,0.0,0.005,0.005,0.0,0.0,0.0,0.0,0.0,0.0,0.0,0.0,0.0,22.0,427.474934,275.79028,6
568,Solutionised + Naturally aged,0.0,0.9483,0.0,0.0,0.0,0.0,0.0,0.0411,0.0,0.0,0.0,0.0104,0.0,0.0,0.0,0.0002,0.0,0.0,0.0,0.0,0.0,0.0,0.0,0.0,0.0,20.1,309.8,260.0,6
569,Solutionised + Naturally aged,0.0,0.9483,0.0,0.0,0.0,0.0,0.0,0.0411,0.0,0.0,0.0,0.0104,0.0,0.0,0.0,0.0002,0.0,0.0,0.0,0.0,0.0,0.0,0.0,0.0,0.0,20.1,309.8,260.0,6
570,Solutionised + Naturally aged,0.0,0.942,0.0,0.0,0.0,0.0,0.0,0.0,0.04,0.0,0.0,0.0,0.0,0.0,0.006,0.0069999999999999,0.0,0.0,0.0,0.005,0.0,0.0,0.0,0.0,0.0,,425.0,275.0,6
571,Solutionised + Naturally aged,0.0,0.937015358,0.0,0.0,0.0,0.0,0.0,0.0,0.023012657,0.0,0.0,0.011006053,0.0,0.0,0.01550853,0.0,0.010505778,0.0,0.0,0.001750963,0.0,0.000700385,0.0,0.000500275,0.0,14.05,330.5,280.0,6
572,Solutionised + Naturally aged,0.0,0.935967984,0.0,0.0,0.0,0.0,0.0,0.00050025,0.04002001,0.0,0.0,0.0035017509999999,0.0,0.0,0.0060030019999999,0.0070035019999999,0.0,0.0,0.0,0.0050025009999999,0.0,0.000750375,0.0,0.001250625,0.0,12.95,399.0,232.5,6
573,Solutionised + Naturally aged,0.0,0.935,0.0,0.0,0.0,0.0,0.0,0.0,0.044,0.0,0.0,0.0,0.0,0.0,0.015,0.006,0.0,0.0,0.0,0.0,0.0,0.0,0.0,0.0,0.0,20.0,472.0,325.0,6
574,Solutionised + Naturally aged,0.0,0.935,0.0,0.0,0.0,0.0,0.0,0.0,0.044,0.0,0.0,0.0,0.0,0.0,0.005,0.008,0.0,0.0,0.0,0.008,0.0,0.0,0.0,0.0,0.0,,425.0,290.0,6
575,Solutionised + Naturally aged,0.0037,0.9344,0.0,0.0,0.0,0.0,0.0,0.0,0.045,0.0,0.0,0.0003,0.0,0.0116,0.0036,0.0,0.0,0.0,0.0,0.0001,0.0,0.0,0.0,0.0,0.0013,15.5,585.0,438.0,6
576,Solutionised + Naturally aged,0.0037,0.9344,0.0,0.0,0.0,0.0,0.0,0.0,0.045,0.0,0.0,0.0003,0.0,0.0116,0.0036,0.0,0.0,0.0,0.0,0.0001,0.0,0.0,0.0,0.0,0.0013,15.5,585.0,438.0,6
577,Solutionised + Naturally aged,0.0,0.934,0.0,0.0,0.0,0.0,0.0,0.0,0.044,0.0,0.0,0.0,0.0,0.0,0.005,0.008,0.0,0.0,0.0,0.009000000000000001,0.0,0.0,0.0,0.0,0.0,20.0,427.474934,289.579794,6
578,Solutionised + Naturally aged,0.0,0.934,0.0,0.0,0.0,0.0,0.0,0.0,0.045,0.0,0.0,0.0,0.0,0.0,0.015,0.006,0.0,0.0,0.0,0.0,0.0,0.0,0.0,0.0,0.0,20.0,468.843476,324.053579,6
579,Solutionised + Naturally aged,0.0,0.9323,0.0,0.0,0.0,0.0,0.0,0.0001,0.0399,0.0,0.0,0.0012,0.0,0.0234,0.0002,0.0001,0.0001,0.0,0.0,0.0,0.0,0.0001,0.0,0.0005,0.0021,7.41,516.16,456.79,6
580,Solutionised + Naturally aged,0.0,0.9323,0.0,0.0,0.0,0.0,0.0,0.0001,0.0399,0.0,0.0,0.0012,0.0,0.0234,0.0002,0.0001,0.0001,0.0,0.0,0.0,0.0,0.0001,0.0,0.0005,0.0021,7.41,516.16,456.79,6
581,Solutionised + Naturally aged,0.0,0.932,0.0,0.0,0.0,0.0,0.0,0.0014,0.0,0.0,0.0,0.0012,0.0,0.0,0.0104,0.0022,0.0,0.0,0.0,0.0009,0.0,0.0,0.0,0.0507,0.0012,17.0,378.95,330.72,6
582,Solutionised + Naturally aged,0.0,0.932,0.0,0.0,0.0,0.0,0.0,0.0014,0.0,0.0,0.0,0.0012,0.0,0.0,0.0104,0.0022,0.0,0.0,0.0,0.0009,0.0,0.0,0.0,0.0507,0.0012,17.0,378.95,330.72,6
583,Solutionised + Naturally aged,0.0,0.927963982,0.0,0.0,0.0,0.0,0.0,0.00050025,0.043521761,0.0,0.0,0.002501251,0.0,0.0,0.015007504,0.0060030019999999,0.0,0.0,0.0,0.002501251,0.0,0.000750375,0.0,0.001250625,0.0,13.0,402.0,289.0,6
584,Solutionised + Naturally aged,0.0,0.927927928,0.0,0.0,0.0,0.0,0.0,0.000500501,0.044544545,0.0,0.0,0.003503504,0.0,0.0,0.005005005,0.008008008,0.0,0.0,0.0,0.008508509000000001,0.0,0.000750751,0.0,0.001251251,0.0,12.0,395.0,270.0,6
585,Solutionised + Naturally aged,0.0,0.926,0.0,0.0,0.0,0.0,0.0,0.0,0.001,0.0,0.0,0.002,0.0,0.0,0.025,0.002,0.0,0.0,0.0,0.001,0.0,0.0,0.0,0.043,0.0,15.0,460.0,400.0,6
586,Solutionised + Naturally aged,0.0,0.926,0.0,0.0,0.0,0.0,0.0,0.0,0.001,0.0,0.0,0.002,0.0,0.0,0.025,0.002,0.0,0.0,0.0,0.001,0.0,0.0,0.0,0.043,0.0,15.0,460.0,400.0,6
587,Solutionised + Naturally aged,0.0,0.9251,0.0,0.0,0.0,0.0,0.0,0.0014,0.0,0.0,0.0,0.0014,0.0,0.0,0.0278,0.0023,0.0,0.0,0.0,0.0009,0.0,0.0,0.0,0.0401,0.001,15.4,437.52,378.95,6
588,Solutionised + Naturally aged,0.0,0.9251,0.0,0.0,0.0,0.0,0.0,0.0014,0.0,0.0,0.0,0.0014,0.0,0.0,0.0278,0.0023,0.0,0.0,0.0,0.0009,0.0,0.0,0.0,0.0401,0.001,15.4,437.52,378.95,6
589,Solutionised + Naturally aged,0.0,0.9248,0.0,0.0,0.0,0.0,0.0,0.0,0.0442,0.0,0.0,0.0053,0.0,0.0,0.0136,0.0071,0.0,0.0,0.0,0.005,0.0,0.0,0.0,0.0,0.0,10.5,390.0,250.0,6
590,Solutionised + Naturally aged,0.0,0.9248,0.0,0.0,0.0,0.0,0.0,0.0,0.0442,0.0,0.0,0.0053,0.0,0.0,0.0136,0.0071,0.0,0.0,0.0,0.005,0.0,0.0,0.0,0.0,0.0,10.5,390.0,250.0,6
591,Solutionised + Naturally aged,0.0,0.9083,0.0,0.0,0.0,0.0,0.0,0.0,0.0409,0.0,0.0,0.0058,0.0,0.0186,0.0139999999999999,0.0075,0.0,0.0,0.0,0.0049,0.0,0.0,0.0,0.0,0.0,5.0,360.0,240.0,6
592,Solutionised + Naturally aged,0.0,0.9083,0.0,0.0,0.0,0.0,0.0,0.0,0.0409,0.0,0.0,0.0058,0.0,0.0186,0.0139999999999999,0.0075,0.0,0.0,0.0,0.0049,0.0,0.0,0.0,0.0,0.0,5.0,360.0,240.0,6
593,Solutionised + Naturally aged,0.0,0.9006,0.0,0.0,0.0,0.0,0.0,0.0019,0.0153,0.0,0.0,0.0008,0.0,0.0,0.0224,0.0006,0.0,0.0,0.0,0.0002,0.0,0.0002,0.0,0.0579999999999999,0.0,20.0,569.1,461.5,6
594,Solutionised + Naturally aged,0.0,0.893,0.0,0.0,0.0,0.0,0.0,0.0,0.0416,0.0,0.0,0.0046,0.0,0.0382,0.0128,0.0048,0.0,0.0,0.0,0.005,0.0,0.0,0.0,0.0,0.0,4.0,335.0,245.0,6
595,Solutionised + Naturally aged,0.0,0.893,0.0,0.0,0.0,0.0,0.0,0.0,0.0416,0.0,0.0,0.0046,0.0,0.0382,0.0128,0.0048,0.0,0.0,0.0,0.005,0.0,0.0,0.0,0.0,0.0,4.0,335.0,245.0,6
596,Solutionised + Naturally aged,0.0,0.973229922,0.0,0.0,0.0,0.0,0.0,0.000750563,0.010007506,0.0,0.0,0.002501876,0.0,0.0,0.007005254,0.002501876,0.0,0.0,0.0,0.002501876,0.0,0.0,0.0,0.001501126,0.0,25.0,240.0,130.5,6
597,Solutionised + Naturally aged,0.0,0.97047047,0.0,0.0,0.0,0.0,0.0,0.000500501,0.0070070069999999,0.0,0.0,0.002002002,0.0,0.0,0.007507508,0.0027527529999999,0.0,0.0,0.0,0.008508509000000001,0.0,0.000500501,0.0,0.000750751,0.0,26.05,270.5,150.5,6
598,Solutionised + Naturally aged,0.0,0.973021673,0.0,0.0,0.0,0.0,0.0,0.00195205,0.002752891,0.0,0.0,0.0035036790000000004,0.0,0.0,0.010010511,0.0007507880000000001,0.0,0.0,0.0,0.006006307,0.0,0.0007507880000000001,0.0,0.001251314,0.0,19.5,223.0,100.3,6
599,Solutionised + Naturally aged,0.0,0.935967984,0.0,0.0,0.0,0.0,0.0,0.00050025,0.04002001,0.0,0.0,0.0035017509999999,0.0,0.0,0.0060030019999999,0.0070035019999999,0.0,0.0,0.0,0.0050025009999999,0.0,0.000750375,0.0,0.001250625,0.0,12.95,400.0,232.5,6
600,Solutionised + Naturally aged,0.0,0.9334,0.0,0.0,0.0,0.0,0.0,0.0,0.063,0.0,0.0,0.0,0.0,0.0,0.0,0.003,0.0,0.0,0.0,0.0,0.0,0.0006,0.0,0.0,0.0,20.0,360.0,185.0,6
601,Solutionised + Naturally aged,0.0,0.927963982,0.0,0.0,0.0,0.0,0.0,0.00050025,0.043521761,0.0,0.0,0.002501251,0.0,0.0,0.015007504,0.0060030019999999,0.0,0.0,0.0,0.002501251,0.0,0.000750375,0.0,0.001250625,0.0,9.5,348.0,231.0,6
602,Solutionised + Naturally aged,0.0,0.977782226,0.0,0.0,0.0,0.0,0.0,0.0005003999999999,0.00060048,0.0,0.0,0.001251001,0.0,0.0,0.005754604,0.00060048,0.0,0.0,0.0,0.0115092069999999,0.0,0.0007506,0.0,0.001251001,0.0,27.5,250.5,133.0,6
603,Solutionised + Naturally aged,0.0,0.9795,0.0,0.0,0.0,0.0,0.0,0.002,0.0025,0.0,0.0,0.0,0.0,0.0,0.01,0.0,0.0,0.0,0.0,0.006,0.0,0.0,0.0,0.0,0.0,22.0,241.31649500000003,144.789897,6
604,Solutionised + Naturally aged,0.0,0.9792,0.0,0.0,0.0,0.0,0.0,0.002,0.0028,0.0,0.0,0.0,0.0,0.0,0.01,0.0,0.0,0.0,0.0,0.006,0.0,0.0,0.0,0.0,0.0,22.0,240.0,145.0,6
605,Solutionised + Naturally aged,0.0,0.978,0.0,0.0,0.0,0.0,0.0,0.0,0.0,0.0,0.0,0.0,0.0,0.0,0.006,0.006,0.0,0.0,0.0,0.01,0.0,0.0,0.0,0.0,0.0,20.0,289.579794,186.158439,6
606,Solutionised + Naturally aged,0.0,0.973021673,0.0,0.0,0.0,0.0,0.0,0.00195205,0.002752891,0.0,0.0,0.0035036790000000004,0.0,0.0,0.010010511,0.0007507880000000001,0.0,0.0,0.0,0.006006307,0.0,0.0007507880000000001,0.0,0.001251314,0.0,20.35,209.0,119.0,6
607,Solutionised + Naturally aged,0.0,0.958,0.0,0.0,0.0,0.0,0.0,0.0,0.009000000000000001,0.0,0.0,0.0,0.0,0.0,0.011,0.009000000000000001,0.0,0.0,0.0,0.013,0.0,0.0,0.0,0.0,0.0,18.0,358.5273640000001,206.84271,6
608,Solutionised + Naturally aged,0.0,0.957,0.0,0.0,0.0,0.0,0.0,0.0,0.01,0.0,0.0,0.0,0.0,0.0,0.011,0.008,0.0,0.0,0.0,0.0139999999999999,0.0,0.0,0.0,0.0,0.0,,360.0,205.0,6
609,Solutionised + Naturally aged,0.0,0.95,0.0,0.0,0.0,0.0,0.0,0.0,0.04,0.0,0.0,0.0,0.0,0.0,0.005,0.005,0.0,0.0,0.0,0.0,0.0,0.0,0.0,0.0,0.0,22.0,427.474934,275.79028,6
610,Solutionised + Naturally aged,0.0,0.942,0.0,0.0,0.0,0.0,0.0,0.0,0.04,0.0,0.0,0.0,0.0,0.0,0.006,0.0069999999999999,0.0,0.0,0.0,0.005,0.0,0.0,0.0,0.0,0.0,,425.0,275.0,6
611,Solutionised + Naturally aged,0.0,0.935967984,0.0,0.0,0.0,0.0,0.0,0.00050025,0.04002001,0.0,0.0,0.0035017509999999,0.0,0.0,0.0060030019999999,0.0070035019999999,0.0,0.0,0.0,0.0050025009999999,0.0,0.000750375,0.0,0.001250625,0.0,12.95,400.0,232.5,6
612,Solutionised + Naturally aged,0.0,0.935,0.0,0.0,0.0,0.0,0.0,0.0,0.044,0.0,0.0,0.0,0.0,0.0,0.005,0.008,0.0,0.0,0.0,0.008,0.0,0.0,0.0,0.0,0.0,,425.0,290.0,6
613,Solutionised + Naturally aged,0.0,0.934,0.0,0.0,0.0,0.0,0.0,0.0,0.044,0.0,0.0,0.0,0.0,0.0,0.005,0.008,0.0,0.0,0.0,0.009000000000000001,0.0,0.0,0.0,0.0,0.0,20.0,427.474934,289.579794,6
614,Solutionised + Naturally aged,0.0,0.973021673,0.0,0.0,0.0,0.0,0.0,0.00195205,0.002752891,0.0,0.0,0.0035036790000000004,0.0,0.0,0.010010511,0.0007507880000000001,0.0,0.0,0.0,0.006006307,0.0,0.0007507880000000001,0.0,0.001251314,0.0,20.35,209.0,119.0,6
615,Solutionised + Naturally aged,0.0,0.973021673,0.0,0.0,0.0,0.0,0.0,0.00195205,0.002752891,0.0,0.0,0.0035036790000000004,0.0,0.0,0.010010511,0.0007507880000000001,0.0,0.0,0.0,0.006006307,0.0,0.0007507880000000001,0.0,0.001251314,0.0,20.35,209.0,119.0,6
616,Artificial aged,0.0,0.989,0.0,0.0,0.0,0.0,0.0,0.0,0.0,0.0,0.0,0.0,0.0,0.0,0.0069999999999999,0.0,0.0,0.0,0.0,0.004,0.0,0.0,0.0,0.0,0.0,12.0,186.158439,144.789897,7
617,Artificial aged,0.0,0.989,0.0,0.0,0.0,0.0,0.0,0.0,0.0,0.0,0.0,0.0,0.0,0.0,0.0069999999999999,0.0,0.0,0.0,0.0,0.004,0.0,0.0,0.0,0.0,0.0,12.0,186.158439,144.789897,7
618,Artificial aged,0.0,0.989,0.0,0.0,0.0,0.0,0.0,0.0,0.0,0.0,0.0,0.0,0.0,0.0,0.0069999999999999,0.0,0.0,0.0,0.0,0.004,0.0,0.0,0.0,0.0,0.0,12.0,185.0,145.0,7
619,Artificial aged,0.0,0.989,0.0,0.0,0.0,0.0,0.0,0.0,0.0,0.0,0.0,0.0,0.0,0.0,0.0069999999999999,0.0,0.0,0.0,0.0,0.004,0.0,0.0,0.0,0.0,0.0,12.0,185.0,145.0,7
620,Artificial aged,0.0,0.984992496,0.0,0.0,0.0,0.0,0.0,0.00050025,0.00050025,0.0,0.0,0.001750875,0.0,0.0,0.006753377,0.00050025,0.0,0.0,0.0,0.004002001,0.0,0.00050025,0.0,0.00050025,0.0,9.75,162.5,119.0,7
621,Artificial aged,0.0,0.983237428,0.0,0.0,0.0,0.0,0.0,0.000500375,0.000500375,0.0,0.0,0.0017513129999999,0.0,0.0,0.005003753,0.000500375,0.0,0.0,0.0,0.0075056290000000015,0.0,0.000500375,0.0,0.000500375,0.0,12.2,281.5,260.0,7
622,Artificial aged,0.0,0.978734051,0.0,0.0,0.0,0.0,0.0,0.001501126,0.001501126,0.0,0.0,0.0017513129999999,0.0,0.0,0.0055041280000000005,0.002501876,0.0,0.0,0.0,0.007005254,0.0,0.000500375,0.0,0.001000751,0.0,9.75,276.0,216.5,7
623,Artificial aged,0.0,0.976488244,0.0,0.0,0.0,0.0,0.0,0.00050025,0.0010005,0.0,0.0,0.002501251,0.0,0.0,0.004252126,0.0010005,0.0,0.0,0.0,0.012506253,0.0,0.000750375,0.0,0.0010005,0.0,13.2,221.0,185.0,7
624,Artificial aged,0.0,0.931558935,0.0,0.0,0.0,0.0,0.0,0.002251351,0.0010006,0.0,0.0,0.002001201,0.0,0.0,0.0120072039999999,0.002751651,0.0,0.0,0.0,0.001751051,0.0,0.00025015,0.0,0.0450270159999999,0.001400841,14.05,375.0,315.0,7
625,Artificial aged,0.0,0.7995,0.0,0.0,0.0,0.0,0.0,0.0,0.0025,0.0,0.0,0.0025,0.0,0.0,0.0095,0.003,0.0,0.0,0.0,0.18,0.0,0.002,0.0,0.001,0.0,1.0,139.0,125.0,7
626,Artificial aged,0.0,0.795,0.0,0.0,0.0,0.0,0.0,0.0,0.0025,0.0,0.0,0.006,0.0,0.0,0.0105,0.003,0.0,0.0,0.0,0.18,0.0,0.002,0.0,0.001,0.0,1.0,167.0,153.0,7
627,Artificial aged,0.0,0.789,0.0,0.0,0.0,0.0,0.0,0.0,0.0025,0.0,0.0,0.012,0.0,0.0,0.0105,0.003,0.0,0.0,0.0,0.18,0.0,0.002,0.0,0.001,0.0,1.0,264.0,229.0,7
628,Artificial aged,0.0,0.758,0.0,0.0,0.0,0.0,0.0,0.0,0.0025,0.0,0.0,0.0025,0.0,0.0,0.011,0.003,0.0,0.0,0.0,0.22,0.0,0.002,0.0,0.001,0.0,0.5,139.0,139.0,7
629,Artificial aged,0.0,0.7545,0.0,0.0,0.0,0.0,0.0,0.0,0.0025,0.0,0.0,0.006,0.0,0.0,0.011,0.003,0.0,0.0,0.0,0.22,0.0,0.002,0.0,0.001,0.0,0.5,160.0,160.0,7
630,Artificial aged,0.0,0.7495,0.0,0.0,0.0,0.0,0.0,0.0,0.0025,0.0,0.0,0.011,0.0,0.0,0.011,0.003,0.0,0.0,0.0,0.22,0.0,0.002,0.0,0.001,0.0,0.5,236.0,236.0,7
631,Artificial aged,0.0,0.98075,0.0,0.0,0.0,0.0,0.0,0.001,0.001,0.0,0.0,0.0035,0.0,0.0,0.00675,0.001,0.0,0.0,0.0,0.004,0.0,0.001,0.0,0.001,0.0,12.0,220.0,,7
632,Artificial aged,0.0,0.92495,0.0,0.0,0.0,0.0,0.0,0.0013,0.001,0.0,0.0,0.004,0.0,0.0,0.0139999999999999,0.0045,0.0,0.0,0.0,0.0035,0.0,0.00035,0.0,0.045,0.0014,15.0,395.0,,7
633,Solutionised  + Artificially peak aged,0.0,0.99,0.0,0.0,0.0,0.0,0.0,0.0,0.0,0.0,0.0,0.0,0.0,0.0,0.005,0.0,0.0,0.0,0.0,0.005,0.0,0.0,0.0,0.0,0.0,15.0,220.63222400000004,193.053196,2
634,Solutionised  + Artificially peak aged,0.0,0.989,0.0,0.0,0.0,0.0,0.0,0.0,0.0,0.0,0.0,0.0,0.0,0.0,0.0069999999999999,0.0,0.0,0.0,0.0,0.004,0.0,0.0,0.0,0.0,0.0,12.0,241.31649500000003,213.737467,2
635,Solutionised  + Artificially peak aged,0.0,0.989,0.0,0.0,0.0,0.0,0.0,0.0,0.0,0.0,0.0,0.0,0.0,0.0,0.0069999999999999,0.0,0.0,0.0,0.0,0.004,0.0,0.0,0.0,0.0,0.0,12.0,240.0,215.0,2
636,Solutionised  + Artificially peak aged,0.0,0.989,0.0,0.0,0.0,0.0,0.0,0.0,0.0,0.0,0.0,0.0,0.0,0.0,0.0069999999999999,0.0,0.0,0.0,0.0,0.004,0.0,0.0,0.0,0.0,0.0,12.0,240.0,215.0,2
637,Solutionised  + Artificially peak aged,0.0,0.989,0.0,0.0,0.0,0.0,0.0,0.0,0.0,0.0,0.0,0.0,0.0,0.0,0.0069999999999999,0.0,0.0,0.0,0.0,0.004,0.0,0.0,0.0,0.0,0.0,12.0,241.31649500000003,234.421738,2
638,Solutionised  + Artificially peak aged,0.0,0.989,0.0,0.0,0.0,0.0,0.0,0.0,0.0,0.0,0.0,0.0,0.0,0.0,0.006,0.0,0.0,0.0,0.0,0.005,0.0,0.0,0.0,0.0,0.0,15.0,220.0,195.0,2
639,Solutionised  + Artificially peak aged,0.0,0.9885,0.0,0.0,0.0,0.0,0.0,0.0,0.0025,0.0,0.0,0.0,0.0,0.0,0.006,0.0,0.0,0.0,0.0,0.003,0.0,0.0,0.0,0.0,0.0,13.0,268.895523,227.526981,2
640,Solutionised  + Artificially peak aged,0.0,0.986993497,0.0,0.0,0.0,0.0,0.0,0.0,0.0010005,0.0,0.0,0.000750375,0.0,0.0,0.006753377,0.000250125,0.0,0.0,0.0,0.004002001,0.0,0.0,0.0,0.000250125,0.0,12.2,200.5,173.5,2
641,Solutionised  + Artificially peak aged,0.0,0.986232791,0.0,0.0,0.0,0.0,0.0,0.000250313,0.000500626,0.0,0.0,0.002002503,0.0,0.0,0.004755945,0.000500626,0.0,0.0,0.0,0.004505632,0.0,0.000500626,0.0,0.000750939,0.0,9.75,206.0,162.5,2
642,Solutionised  + Artificially peak aged,0.0,0.98581,0.0,0.0,0.0,0.0,0.0,0.0,0.00026000000000000003,0.0,0.0,0.0018,0.0,0.0,0.0055,0.0007,5e-05,0.0,0.0,0.0055,0.0,0.00018,0.0,0.0002,0.0,12.1,289.9,269.2,2
643,Solutionised  + Artificially peak aged,0.0,0.98581,0.0,0.0,0.0,0.0,0.0,0.0,0.00026000000000000003,0.0,0.0,0.0018,0.0,0.0,0.0055,0.0007,5e-05,0.0,0.0,0.0055,0.0,0.00018,0.0,0.0002,0.0,13.3,252.3,229.5,2
644,Solutionised  + Artificially peak aged,0.0,0.98581,0.0,0.0,0.0,0.0,0.0,0.0,0.00026000000000000003,0.0,0.0,0.0018,0.0,0.0,0.0055,0.0007,5e-05,0.0,0.0,0.0055,0.0,0.00018,0.0,0.0002,0.0,13.9,290.4,267.5,2
645,Solutionised  + Artificially peak aged,0.0,0.98581,0.0,0.0,0.0,0.0,0.0,0.0,0.00026000000000000003,0.0,0.0,0.0018,0.0,0.0,0.0055,0.0007,5e-05,0.0,0.0,0.0055,0.0,0.00018,0.0,0.0002,0.0,14.1,281.6,271.3,2
646,Solutionised  + Artificially peak aged,0.0,0.98581,0.0,0.0,0.0,0.0,0.0,0.0,0.00026000000000000003,0.0,0.0,0.0018,0.0,0.0,0.0055,0.0007,5e-05,0.0,0.0,0.0055,0.0,0.00018,0.0,0.0002,0.0,16.1,275.6,257.0,2
647,Solutionised  + Artificially peak aged,0.0,0.98581,0.0,0.0,0.0,0.0,0.0,0.0,0.00026000000000000003,0.0,0.0,0.0018,0.0,0.0,0.0055,0.0007,5e-05,0.0,0.0,0.0055,0.0,0.00018,0.0,0.0002,0.0,25.1,202.3,128.5,2
648,Solutionised  + Artificially peak aged,0.0,0.984992496,0.0,0.0,0.0,0.0,0.0,0.00050025,0.00050025,0.0,0.0,0.001750875,0.0,0.0,0.006753377,0.00050025,0.0,0.0,0.0,0.004002001,0.0,0.00050025,0.0,0.00050025,0.0,11.0,222.0,184.0,2
649,Solutionised  + Artificially peak aged,0.0,0.9845,0.0,0.0,0.0,0.0,0.0,0.0,0.0002,0.0,0.0,0.0025,0.0,0.0,0.0069,0.0045,0.0,0.0,0.0,0.001,0.0,0.0,0.0,0.0004,0.0,24.4,303.0,189.0,2
650,Solutionised  + Artificially peak aged,0.0,0.9831,0.0,0.0,0.0,0.0,0.0,0.0013,0.0,0.0,0.0,0.0019,0.0,0.0,0.0074,0.0003,0.0,0.0,0.0,0.006,0.0,0.0,0.0,0.0,0.0,7.0,250.0,230.0,2
651,Solutionised  + Artificially peak aged,0.0,0.9815,0.0,0.0,0.0,0.0,0.0,0.0025,0.0,0.0,0.0,0.0,0.0,0.0,0.006,0.0,0.0,0.0,0.0,0.01,0.0,0.0,0.0,0.0,0.0,17.0,330.948336,296.474551,2
652,Solutionised  + Artificially peak aged,0.0,0.9815,0.0,0.0,0.0,0.0,0.0,0.0,0.0025,0.0,0.0,0.0,0.0,0.0,0.01,0.0,0.0,0.0,0.0,0.006,0.0,0.0,0.0,0.0,0.0,2.0,232.0,,2
653,Solutionised  + Artificially peak aged,0.0,0.981,0.0,0.0,0.0,0.0,0.0,0.0,0.003,0.0,0.0,0.0,0.0,0.0,0.01,0.0,0.0,0.0,0.0,0.006,0.0,0.0,0.0,0.0,0.0,12.0,310.0,,2
654,Solutionised  + Artificially peak aged,0.0,0.98075,0.0,0.0,0.0,0.0,0.0,0.001,0.001,0.0,0.0,0.0035,0.0,0.0,0.00675,0.001,0.0,0.0,0.0,0.004,0.0,0.001,0.0,0.001,0.0,12.0,240.0,,2
655,Solutionised  + Artificially peak aged,0.0,0.9797,0.0,0.0,0.0,0.0,0.0,0.0,0.0,0.0,0.0,0.002,0.0,0.0,0.0056,0.0047,0.0,0.0,0.0,0.008,0.0,0.0,0.0,0.0,0.0,9.0,310.0,280.0,2
656,Solutionised  + Artificially peak aged,0.0,0.9795,0.0,0.0,0.0,0.0,0.0,0.002,0.0025,0.0,0.0,0.0,0.0,0.0,0.01,0.0,0.0,0.0,0.0,0.006,0.0,0.0,0.0,0.0,0.0,12.0,310.264065,275.79028,2
657,Solutionised  + Artificially peak aged,0.0,0.9793,0.0,0.0,0.0,0.0,0.0,0.002,0.0027,0.0,0.0,0.0,0.0,0.0,0.01,0.0,0.0,0.0,0.0,0.006,0.0,0.0,0.0,0.0,0.0,17.5,325.3,298.0,2
658,Solutionised  + Artificially peak aged,0.0,0.9793,0.0,0.0,0.0,0.0,0.0,0.002,0.0027,0.0,0.0,0.0,0.0,0.0,0.01,0.0,0.0,0.0,0.0,0.006,0.0,0.0,0.0,0.0,0.0,17.5,325.3,298.0,2
659,Solutionised  + Artificially peak aged,0.0,0.9792,0.0,0.0,0.0,0.0,0.0,0.002,0.0028,0.0,0.0,0.0,0.0,0.0,0.01,0.0,0.0,0.0,0.0,0.006,0.0,0.0,0.0,0.0,0.0,12.0,310.0,275.0,2
660,Solutionised  + Artificially peak aged,0.0,0.97877,0.0,0.0,0.0,0.0,0.0,0.0005,0.0024,0.0,0.0,0.002,0.0001,0.0,0.0093,0.0001,0.0,0.0,0.0,0.0066,0.0,0.00013000000000000002,0.0001,0.0,0.0,16.6,365.0,322.0,2
661,Solutionised  + Artificially peak aged,0.0,0.978734051,0.0,0.0,0.0,0.0,0.0,0.001501126,0.001501126,0.0,0.0,0.0017513129999999,0.0,0.0,0.0055041280000000005,0.002501876,0.0,0.0,0.0,0.007005254,0.0,0.000500375,0.0,0.001000751,0.0,9.75,292.5,243.5,2
662,Solutionised  + Artificially peak aged,0.0,0.978,0.0,0.0,0.0,0.0,0.0,0.0,0.0,0.0,0.0,0.0,0.0,0.0,0.006,0.006,0.0,0.0,0.0,0.01,0.0,0.0,0.0,0.0,0.0,13.0,337.843093,296.474551,2
663,Solutionised  + Artificially peak aged,0.0,0.978,0.0,0.0,0.0,0.0,0.0,0.0,0.0,0.0,0.0,0.0,0.0,0.0,0.006,0.006,0.0,0.0,0.0,0.01,0.0,0.0,0.0,0.0,0.0,14.0,310.0,285.0,2
664,Solutionised  + Artificially peak aged,0.0,0.9775,0.0,0.0,0.0,0.0,0.0,0.0025,0.0,0.0,0.0,0.0,0.0,0.0,0.013,0.0,0.0,0.0,0.0,0.0069999999999999,0.0,0.0,0.0,0.0,0.0,13.0,255.106009,220.63222400000004,2
665,Solutionised  + Artificially peak aged,0.0,0.976488244,0.0,0.0,0.0,0.0,0.0,0.00050025,0.0010005,0.0,0.0,0.002501251,0.0,0.0,0.004252126,0.0010005,0.0,0.0,0.0,0.012506253,0.0,0.000750375,0.0,0.0010005,0.0,12.2,265.5,211.0,2
666,Solutionised  + Artificially peak aged,0.0,0.9764,0.0,0.0,0.0,0.0,0.0,0.0,0.0,0.0,0.0,0.002,0.0,0.0,0.0064,0.0052,0.0,0.0,0.0,0.01,0.0,0.0,0.0,0.0,0.0,10.0,385.0,370.0,2
667,Solutionised  + Artificially peak aged,0.0,0.9763,0.0,0.0,0.0,0.0,0.0,0.0,0.0022,0.0,0.0,0.0035,0.0,0.0,0.011,0.0012,0.0,0.0,0.0,0.0058,0.0,0.0,0.0,0.0,0.0,26.0,283.0,235.0,2
668,Solutionised  + Artificially peak aged,0.0,0.9763,0.0,0.0,0.0,0.0,0.0,0.0,0.0022,0.0,0.0,0.0035,0.0,0.0,0.011,0.0012,0.0,0.0,0.0,0.0058,0.0,0.0,0.0,0.0,0.0,26.0,283.0,235.0,2
669,Solutionised  + Artificially peak aged,0.0,0.9754,0.0,0.0,0.0,0.0,0.0,0.0016,0.0031,0.0,0.0,0.0025,0.0,0.0,0.0099,0.0008,0.0,0.0,0.0,0.0066,0.0,0.0,0.0,0.0001,0.0,,300.0,,2
670,Solutionised  + Artificially peak aged,0.0,0.97458,0.0,0.0,0.0,0.0,0.0,0.0,0.00022,0.0,0.0,0.0016,0.0,0.0,0.0076,0.0056,4e-05,0.0,0.0,0.01,0.0,0.0002299999999999,0.0,0.00013000000000000002,0.0,13.0,298.3,282.0,2
671,Solutionised  + Artificially peak aged,0.0,0.97458,0.0,0.0,0.0,0.0,0.0,0.0,0.00022,0.0,0.0,0.0016,0.0,0.0,0.0076,0.0056,4e-05,0.0,0.0,0.01,0.0,0.0002299999999999,0.0,0.00013000000000000002,0.0,14.8,330.5,309.6,2
672,Solutionised  + Artificially peak aged,0.0,0.97458,0.0,0.0,0.0,0.0,0.0,0.0,0.00022,0.0,0.0,0.0016,0.0,0.0,0.0076,0.0056,4e-05,0.0,0.0,0.01,0.0,0.0002299999999999,0.0,0.00013000000000000002,0.0,15.4,333.7,314.9,2
