Repository: NinadBhat/supervised-learning-code

# Improving the prediction of mechanical properties of aluminium alloy using data-driven class-based regression

Code base for supervised learning

File: data/al_data.csv (part 5 of 6)
,Processing,Ag,Al,B,Be,Bi,Cd,Co,Cr,Cu,Er,Eu,Fe,Ga,Li,Mg,Mn,Ni,Pb,Sc,Si,Sn,Ti,V,Zn,Zr,Elongation (%),Tensile Strength (MPa),Yield Strength (MPa),class
883,Solutionised  + Artificially peak aged,0.0,0.9181,0.0001,0.0,0.0,0.0,0.0,0.0,0.0,0.0022,0.0,0.0008,0.0,0.0,0.0036,0.0,0.0,0.0,0.0,0.0738,0.0,0.0014,0.0,0.0,0.0,5.5,220.6,214.8,2
884,Solutionised  + Artificially peak aged,0.0,0.9226,0.0001,0.0,0.0,0.0,0.0,0.0,0.0,0.0,0.0,0.0007,0.0,0.0,0.0041,0.0,0.0,0.0,0.0,0.0711,0.0,0.0014,0.0,0.0,0.0,1.3,247.9,213.2,2
885,Solutionised  + Artificially peak aged,0.0,0.9207,0.0001,0.0,0.0,0.0,0.0,0.0,0.0,0.0041,0.0,0.0008,0.0,0.0,0.0032,0.0,0.0,0.0,0.0,0.07,0.0,0.0011,0.0,0.0,0.0,1.1,224.2,218.6,2
886,Solutionised  + Artificially peak aged,0.0,0.9165,0.0001,0.0,0.0,0.0,0.0,0.0,0.0,0.0022,0.0,0.0008,0.0,0.0,0.0036,0.0,0.0,0.0,0.0,0.0754,0.0,0.0014,0.0,0.0,0.0,4.5,280.9,255.5,2
887,Solutionised  + Artificially peak aged,0.0,0.9475,0.0,0.0,0.0,0.0,0.0,0.0,0.023,0.0,0.0,0.0,0.0,0.0,0.016,0.0,0.01,0.0,0.0,0.0018,0.0,0.0017,0.0,0.0,0.0,,440.0,370.0,2
888,Solutionised  + Artificially peak aged,0.0,0.942,0.0,0.0,0.0,0.0,0.0,0.0,0.023,0.0,0.0,0.01,0.0,0.0,0.015,0.0,0.01,0.0,0.0,0.0,0.0,0.0,0.0,0.0,0.0,10.0,434.369691,372.316878,2
889,Solutionised  + Artificially peak aged,0.0,0.937015358,0.0,0.0,0.0,0.0,0.0,0.0,0.023012657,0.0,0.0,0.011006053,0.0,0.0,0.01550853,0.0,0.010505778,0.0,0.0,0.001750963,0.0,0.000700385,0.0,0.000500275,0.0,8.5,420.0,350.0,2
890,Solutionised  + Artificially peak aged,0.0,0.93655,0.0,0.0,0.0,0.0,0.0,0.0,0.023,0.0,0.0,0.011,0.0,0.0,0.0155,0.0,0.0105,0.0,0.0,0.00175,0.0,0.0007,0.0,0.001,0.0,10.0,435.0,,2
891,Solutionised  + Artificially peak aged,0.0,0.933,0.0,0.0,0.0,0.0,0.0,0.0,0.04,0.0,0.0,0.0,0.0,0.0,0.0069999999999999,0.0,0.02,0.0,0.0,0.0,0.0,0.0,0.0,0.0,0.0,21.0,420.0,315.0,2
892,Solutionised  + Artificially peak aged,0.0,0.9275,0.0,0.0,0.0,0.0,0.0,0.002,0.0,0.0,0.0,0.0,0.0,0.0,0.0279999999999999,0.0025,0.0,0.0,0.0,0.0,0.0,0.0,0.0,0.04,0.0,13.0,413.68542,344.73785,2
893,Solutionised  + Artificially peak aged,0.0,0.9185,0.0,0.0,0.0,0.0,0.0,0.002,0.001,0.0,0.0,0.004,0.0,0.0,0.0279999999999999,0.0025,0.0,0.0,0.0,0.003,0.0,0.001,0.0,0.04,0.0,13.0,415.0,,2
894,Solutionised  + Artificially peak aged,0.0,0.9028,0.0,0.0,0.0,0.0,0.0,0.0022,0.016,0.0,0.0,0.0,0.0,0.0,0.022,0.0,0.0,0.0,0.0,0.0,0.0,0.0,0.0,0.057,0.0,11.0,565.0,490.0,2
895,Solutionised  + Artificially peak aged,0.0,0.9028,0.0,0.0,0.0,0.0,0.0,0.0022,0.016,0.0,0.0,0.0,0.0,0.0,0.022,0.0,0.0,0.0,0.0,0.0,0.0,0.0,0.0,0.057,0.0,12.0,515.0,450.0,2
896,Solutionised  + Artificially peak aged,0.0,0.901085706,0.0,0.0,0.0,0.0,0.0,0.0021513979999999,0.015510082,0.0,0.0,0.00060039,0.0,0.0,0.022514635,0.000300195,0.0,0.0,0.0,0.000500325,0.0,0.000300195,0.0,0.057037074000000014,0.0,9.75,501.0,434.5,2
897,Solutionised  + Artificially peak aged,0.0,0.898,0.0,0.0,0.0,0.0,0.0,0.0,0.006,0.0,0.0,0.0,0.0,0.0,0.016,0.005,0.0,0.0,0.0,0.0,0.0,0.0,0.0,0.075,0.0,14.0,510.212018,468.843476,2
898,Solutionised  + Artificially peak aged,0.0,0.9275,0.0,0.0,0.0,0.0,0.0,0.002,0.0,0.0,0.0,0.0,0.0,0.0,0.0279999999999999,0.0025,0.0,0.0,0.0,0.0,0.0,0.0,0.0,0.04,0.0,13.0,413.68542,344.73785,2
899,Solutionised  + Artificially peak aged,0.0,0.8868868870000001,0.0,0.0,0.0,0.0,0.0,0.0002002,0.022022022,0.0,0.0,0.000750751,0.0,0.0,0.023523524,0.000500501,0.0,0.0,0.0,0.000600601,0.0,0.00030030000000000004,0.0,0.064064064,0.001151151,9.75,609.5,551.5,2
900,Solutionised  + Artificially peak aged,0.0,0.8868868870000001,0.0,0.0,0.0,0.0,0.0,0.0002002,0.022022022,0.0,0.0,0.000750751,0.0,0.0,0.023523524,0.000500501,0.0,0.0,0.0,0.000600601,0.0,0.00030030000000000004,0.0,0.064064064,0.001151151,8.65,579.0,538.0,2
901,Solutionised  + Artificially peak aged,0.0,0.977782226,0.0,0.0,0.0,0.0,0.0,0.0005003999999999,0.00060048,0.0,0.0,0.001251001,0.0,0.0,0.005754604,0.00060048,0.0,0.0,0.0,0.0115092069999999,0.0,0.0007506,0.0,0.001251001,0.0,12.0,325.0,290.5,2
902,Solutionised  + Artificially peak aged,0.0,0.974731048,0.0,0.0,0.0,0.0,0.0,0.000500375,0.009006755,0.0,0.0,0.002001501,0.0,0.0,0.003752815,0.001501126,0.0,0.0,0.0,0.006504879,0.0,0.000500375,0.000250188,0.001250938,0.0,13.0,300.0,240.0,2
903,Solutionised  + Artificially peak aged,0.0,0.973229922,0.0,0.0,0.0,0.0,0.0,0.000750563,0.010007506,0.0,0.0,0.002501876,0.0,0.0,0.007005254,0.002501876,0.0,0.0,0.0,0.002501876,0.0,0.0,0.0,0.001501126,0.0,15.0,270.5,200.0,2
904,Solutionised  + Artificially peak aged,0.0,0.973021673,0.0,0.0,0.0,0.0,0.0,0.00195205,0.002752891,0.0,0.0,0.0035036790000000004,0.0,0.0,0.010010511,0.0007507880000000001,0.0,0.0,0.0,0.006006307,0.0,0.0007507880000000001,0.0,0.001251314,0.0,8.5,279.0,253.5,2
905,Solutionised  + Artificially peak aged,0.0,0.972472472,0.0,0.0,0.0,0.0,0.0,0.000500501,0.003753754,0.0,0.0,0.0025025029999999,0.0,0.0,0.0060060059999999,0.005005005,0.0,0.0,0.0,0.008008008,0.0,0.000500501,0.0,0.001251251,0.0,11.0,300.0,260.0,2
906,Solutionised  + Artificially peak aged,0.0,0.97047047,0.0,0.0,0.0,0.0,0.0,0.000500501,0.0070070069999999,0.0,0.0,0.002002002,0.0,0.0,0.007507508,0.0027527529999999,0.0,0.0,0.0,0.008508509000000001,0.0,0.000500501,0.0,0.000750751,0.0,11.0,360.0,320.0,2
907,Solutionised  + Artificially peak aged,0.0,0.96024006,0.0,0.0,0.0,0.0,0.0,0.001250313,0.009002251,0.0,0.0,0.00100025,0.0,0.0,0.009002251,0.005501375,0.0,0.0,0.0,0.010002501,0.0,0.0,0.0,0.004001,0.0,6.78,389.0,366.0,2
908,Solutionised  + Artificially peak aged,0.0,0.9334,0.0,0.0,0.0,0.0,0.0,0.0,0.063,0.0,0.0,0.0,0.0,0.0,0.0,0.003,0.0,0.0,0.0,0.0,0.0,0.0006,0.0,0.0,0.0,10.0,415.0,290.0,2
909,Solutionised  + Artificially peak aged,0.0,0.9315,0.0,0.0,0.0,0.0,0.0,0.0,0.063,0.0,0.0,0.0,0.0,0.0,0.0,0.003,0.0,0.0,0.0,0.0,0.0,0.0,0.001,0.0,0.0015,10.0,413.68542,289.579794,2
910,Solutionised  + Artificially peak aged,0.0,0.927963982,0.0,0.0,0.0,0.0,0.0,0.00050025,0.043521761,0.0,0.0,0.002501251,0.0,0.0,0.015007504,0.0060030019999999,0.0,0.0,0.0,0.002501251,0.0,0.000750375,0.0,0.001250625,0.0,5.405,436.0,333.5,2
911,Solutionised  + Artificially peak aged,0.0,0.927927928,0.0,0.0,0.0,0.0,0.0,0.000500501,0.044544545,0.0,0.0,0.003503504,0.0,0.0,0.005005005,0.008008008,0.0,0.0,0.0,0.008508509000000001,0.0,0.000750751,0.0,0.001251251,0.0,4.5,431.0,390.0,2
912,Solutionised  + Artificially peak aged,0.0,0.927473848,0.0,0.0,0.0,0.0,0.0,0.0,0.06306622,0.0,0.0,0.001501577,0.0,0.0,0.000100105,0.0030031529999999,0.0,0.0,0.0,0.001001051,0.0,0.000600631,0.001001051,0.0005005259999999,0.001751839,7.0,391.5,261.0,2
913,Solutionised  + Artificially peak aged,0.0,0.92445,0.0,0.0,0.0,0.0,0.0,0.0,0.063,0.0,0.0,0.003,0.0,0.0,0.0002,0.003,0.0,0.0,0.0,0.002,0.0,0.0006,0.001,0.001,0.00175,10.0,415.0,,2
914,Solutionised  + Artificially peak aged,0.0,0.893625538,0.0,0.0,0.0,0.0,0.0,0.002301611,0.016011208,0.0,0.0,0.002501751,0.0,0.0,0.025017512,0.001501051,0.0,0.0,0.0,0.002001401,0.0,0.0010007,0.0,0.056039227,0.0,6.0,506.5,424.0,2
915,Solutionised  + Artificially peak aged,0.0,0.924,0.0,0.0,0.0,0.0,0.0,0.0019,0.0,0.0,0.0,0.0,0.0,0.0,0.0287,0.0024,0.0,0.0,0.0,0.0,0.0,0.0,0.0,0.043,0.0,11.0,456.0,395.0,2
916,Solutionised  + Artificially peak aged,0.0,0.924,0.0,0.0,0.0,0.0,0.0,0.0019,0.0,0.0,0.0,0.0,0.0,0.0,0.0287,0.0024,0.0,0.0,0.0,0.0,0.0,0.0,0.0,0.043,0.0,11.0,456.0,395.0,2
917,Solutionised  + Artificially peak aged,0.0,0.9795,0.0,0.0,0.0,0.0,0.0,0.002,0.0025,0.0,0.0,0.0,0.0,0.0,0.01,0.0,0.0,0.0,0.0,0.006,0.0,0.0,0.0,0.0,0.0,12.0,310.264065,275.79028,2
918,Solutionised  + Artificially peak aged,0.0,0.9792,0.0,0.0,0.0,0.0,0.0,0.002,0.0028,0.0,0.0,0.0,0.0,0.0,0.01,0.0,0.0,0.0,0.0,0.006,0.0,0.0,0.0,0.0,0.0,12.0,310.0,275.0,2
919,Solutionised  + Artificially peak aged,0.0,0.978,0.0,0.0,0.0,0.0,0.0,0.0,0.0,0.0,0.0,0.0,0.0,0.0,0.006,0.006,0.0,0.0,0.0,0.01,0.0,0.0,0.0,0.0,0.0,13.0,337.843093,296.474551,2
920,Solutionised  + Artificially peak aged,0.0,0.973021673,0.0,0.0,0.0,0.0,0.0,0.00195205,0.002752891,0.0,0.0,0.0035036790000000004,0.0,0.0,0.010010511,0.0007507880000000001,0.0,0.0,0.0,0.006006307,0.0,0.0007507880000000001,0.0,0.001251314,0.0,12.2,297.0,261.0,2
921,Solutionised  + Artificially peak aged,0.0,0.958,0.0,0.0,0.0,0.0,0.0,0.0,0.009000000000000001,0.0,0.0,0.0,0.0,0.0,0.011,0.009000000000000001,0.0,0.0,0.0,0.013,0.0,0.0,0.0,0.0,0.0,12.0,393.001149,358.5273640000001,2
922,Solutionised  + Artificially peak aged,0.0,0.957,0.0,0.0,0.0,0.0,0.0,0.0,0.01,0.0,0.0,0.0,0.0,0.0,0.011,0.008,0.0,0.0,0.0,0.0139999999999999,0.0,0.0,0.0,0.0,0.0,,395.0,360.0,2
923,Solutionised  + Artificially peak aged,0.0,0.935,0.0,0.0,0.0,0.0,0.0,0.0,0.044,0.0,0.0,0.0,0.0,0.0,0.005,0.008,0.0,0.0,0.0,0.008,0.0,0.0,0.0,0.0,0.0,,485.0,415.0,2
924,Solutionised  + Artificially peak aged,0.0,0.9343,0.0,0.0,0.0,0.002,0.0,0.0,0.0446,0.0,0.0,0.002,0.0,0.0108,0.0,0.0052,0.0,0.0,0.0,0.0009,0.0,0.0002,0.0,0.0,0.0,5.3,547.0,517.0,2
925,Solutionised  + Artificially peak aged,0.0,0.9343,0.0,0.0,0.0,0.002,0.0,0.0,0.0446,0.0,0.0,0.002,0.0,0.0108,0.0,0.0052,0.0,0.0,0.0,0.0009,0.0,0.0002,0.0,0.0,0.0,5.3,547.0,517.0,2
926,Solutionised  + Artificially peak aged,0.0,0.934,0.0,0.0,0.0,0.0,0.0,0.0,0.044,0.0,0.0,0.0,0.0,0.0,0.005,0.008,0.0,0.0,0.0,0.009000000000000001,0.0,0.0,0.0,0.0,0.0,13.0,482.63299000000006,413.68542,2
927,Solutionised  + Artificially peak aged,0.0,0.927927928,0.0,0.0,0.0,0.0,0.0,0.000500501,0.044544545,0.0,0.0,0.003503504,0.0,0.0,0.005005005,0.008008008,0.0,0.0,0.0,0.008508509000000001,0.0,0.000750751,0.0,0.001251251,0.0,4.0,438.0,379.0,2
928,Solutionised  + Artificially peak aged,0.0,0.914,0.0,0.0,0.0,0.0,0.0,0.002,0.006,0.0,0.0,0.0,0.0,0.0,0.033,0.002,0.0,0.0,0.0,0.0,0.0,0.0,0.0,0.043,0.0,14.0,537.791046,468.843476,2
929,Solutionised  + Artificially peak aged,0.0,0.9085,0.0,0.0,0.0,0.0,0.0,0.0015,0.006,0.0,0.0,0.004,0.0,0.0,0.032,0.002,0.0,0.0,0.0,0.003,0.0,0.0,0.0,0.043,0.0,14.0,540.0,470.0,2
930,Solutionised  + Artificially peak aged,0.0,0.9085,0.0,0.0,0.0,0.0,0.0,0.0015,0.006,0.0,0.0,0.004,0.0,0.0,0.032,0.002,0.0,0.0,0.0,0.003,0.0,0.0,0.0,0.043,0.0,14.0,540.0,470.0,2
931,Solutionised  + Artificially peak aged,0.0,0.9028,0.0,0.0,0.0,0.0,0.0,0.0022,0.016,0.0,0.0,0.0,0.0,0.0,0.022,0.0,0.0,0.0,0.0,0.0,0.0,0.0,0.0,0.057,0.0,,530.0,460.0,2
932,Solutionised  + Artificially peak aged,0.0,0.9028,0.0,0.0,0.0,0.0,0.0,0.0022,0.016,0.0,0.0,0.0,0.0,0.0,0.022,0.0,0.0,0.0,0.0,0.0,0.0,0.0,0.0,0.057,0.0,,585.0,510.0,2
933,Solutionised  + Artificially peak aged,0.0,0.901085706,0.0,0.0,0.0,0.0,0.0,0.0021513979999999,0.015510082,0.0,0.0,0.00060039,0.0,0.0,0.022514635,0.000300195,0.0,0.0,0.0,0.000500325,0.0,0.000300195,0.0,0.057037074000000014,0.0,9.75,559.0,486.5,2
934,Solutionised  + Artificially peak aged,0.0,0.9007,0.0,0.0,0.0,0.0,0.0,0.0023,0.016,0.0,0.0,0.0,0.0,0.0,0.025,0.0,0.0,0.0,0.0,0.0,0.0,0.0,0.0,0.0559999999999999,0.0,11.0,570.0,505.0,2
935,Solutionised  + Artificially peak aged,0.0,0.9,0.0,0.0,0.0,0.0,0.0,0.003,0.016,0.0,0.0,0.0,0.0,0.0,0.025,0.0,0.0,0.0,0.0,0.0,0.0,0.0,0.0,0.0559999999999999,0.0,11.0,572.264831,503.317261,2
936,Solutionised  + Artificially peak aged,0.0,0.893625538,0.0,0.0,0.0,0.0,0.0,0.002301611,0.016011208,0.0,0.0,0.002501751,0.0,0.0,0.025017512,0.001501051,0.0,0.0,0.0,0.002001401,0.0,0.0010007,0.0,0.056039227,0.0,6.0,486.5,420.5,2
937,Solutionised  + Artificially peak aged,0.0,0.8867,0.0,0.0,0.0,0.0,0.0,0.0023,0.016,0.0,0.0,0.005,0.0,0.0,0.025,0.003,0.0,0.0,0.0,0.004,0.0,0.002,0.0,0.0559999999999999,0.0,6.0,572.0,503.0,2
938,Solutionised  + Artificially peak aged,0.0,0.8867,0.0,0.0,0.0,0.0,0.0,0.0023,0.016,0.0,0.0,0.005,0.0,0.0,0.025,0.003,0.0,0.0,0.0,0.004,0.0,0.002,0.0,0.0559999999999999,0.0,11.0,,510.0,2
939,Solutionised  + Artificially peak aged,0.0,0.8867,0.0,0.0,0.0,0.0,0.0,0.0023,0.016,0.0,0.0,0.005,0.0,0.0,0.025,0.003,0.0,0.0,0.0,0.004,0.0,0.002,0.0,0.0559999999999999,0.0,6.0,572.0,503.0,2
940,Solutionised  + Artificially peak aged,0.0,0.882,0.0,0.0,0.0,0.0,0.0,0.003,0.02,0.0,0.0,0.0,0.0,0.0,0.027000000000000003,0.0,0.0,0.0,0.0,0.0,0.0,0.0,0.0,0.068,0.0,10.0,606.738616,537.791046,2
941,Solutionised  + Artificially peak aged,0.0,0.8817,0.0,0.0,0.0,0.0,0.0,0.0023,0.02,0.0,0.0,0.0,0.0,0.0,0.0279999999999999,0.0,0.0,0.0,0.0,0.0,0.0,0.0,0.0,0.068,0.0,10.0,605.0,540.0,2
942,Solutionised  + Artificially peak aged,0.0,0.872,0.0,0.0,0.0,0.0,0.0,0.003,0.021,0.0,0.0,0.0,0.0,0.0,0.03,0.0,0.0,0.0,0.0,0.0,0.0,0.0,0.0,0.07400000000000001,0.0,9.0,675.686186,627.4228870000002,2
943,Solutionised  + Artificially peak aged,0.0,0.973021673,0.0,0.0,0.0,0.0,0.0,0.00195205,0.002752891,0.0,0.0,0.0035036790000000004,0.0,0.0,0.010010511,0.0007507880000000001,0.0,0.0,0.0,0.006006307,0.0,0.0007507880000000001,0.0,0.001251314,0.0,12.2,297.0,261.0,2
944,Solutionised  + Artificially peak aged,0.0,0.893625538,0.0,0.0,0.0,0.0,0.0,0.002301611,0.016011208,0.0,0.0,0.002501751,0.0,0.0,0.025017512,0.001501051,0.0,0.0,0.0,0.002001401,0.0,0.0010007,0.0,0.056039227,0.0,6.5,510.0,445.0,2
945,Solutionised  + Artificially peak aged,0.0,0.973021673,0.0,0.0,0.0,0.0,0.0,0.00195205,0.002752891,0.0,0.0,0.0035036790000000004,0.0,0.0,0.010010511,0.0007507880000000001,0.0,0.0,0.0,0.006006307,0.0,0.0007507880000000001,0.0,0.001251314,0.0,12.2,297.0,261.0,2
946,Solutionised  + Artificially peak aged,0.0,0.927927928,0.0,0.0,0.0,0.0,0.0,0.000500501,0.044544545,0.0,0.0,0.003503504,0.0,0.0,0.005005005,0.008008008,0.0,0.0,0.0,0.008508509000000001,0.0,0.000750751,0.0,0.001251251,0.0,4.0,438.0,379.0,2
947,Solutionised  + Artificially peak aged,0.0,0.893625538,0.0,0.0,0.0,0.0,0.0,0.002301611,0.016011208,0.0,0.0,0.002501751,0.0,0.0,0.025017512,0.001501051,0.0,0.0,0.0,0.002001401,0.0,0.0010007,0.0,0.056039227,0.0,6.5,510.0,445.0,2
948,Solutionised  + Artificially peak aged,0.0,0.973021673,0.0,0.0,0.0,0.0,0.0,0.00195205,0.002752891,0.0,0.0,0.0035036790000000004,0.0,0.0,0.010010511,0.0007507880000000001,0.0,0.0,0.0,0.006006307,0.0,0.0007507880000000001,0.0,0.001251314,0.0,12.2,297.0,261.0,2
949,Solutionised  + Artificially peak aged,0.0,0.927927928,0.0,0.0,0.0,0.0,0.0,0.000500501,0.044544545,0.0,0.0,0.003503504,0.0,0.0,0.005005005,0.008008008,0.0,0.0,0.0,0.008508509000000001,0.0,0.000750751,0.0,0.001251251,0.0,4.5,427.5,369.0,2
950,Solutionised  + Artificially peak aged,0.0,0.893625538,0.0,0.0,0.0,0.0,0.0,0.002301611,0.016011208,0.0,0.0,0.002501751,0.0,0.0,0.025017512,0.001501051,0.0,0.0,0.0,0.002001401,0.0,0.0010007,0.0,0.056039227,0.0,5.0,493.0,417.0,2
951,Solutionised  + Artificially peak aged,0.0,0.89785296,0.0,0.0,0.0,0.0,0.0,0.002302187,0.016015214,0.0,0.0,0.001000951,0.0,0.0,0.025023773,0.000500475,0.0,0.0,0.0,0.0007507130000000001,0.0,0.000500475,0.0,0.056053251,0.0,5.5,562.0,489.5,2
952,Solutionised + Artificially over aged,0.0,0.9705,0.0,0.0,0.0,0.0,0.001,0.0,0.0,0.0,0.0,0.0,0.0,0.0285,0.0,0.0,0.0,0.0,0.0,0.0,0.0,0.0,0.0,0.0,0.0,7.0,308.0,180.0,3
953,Solutionised + Artificially over aged,0.0,0.9705,0.0,0.0,0.0,0.0,0.001,0.0,0.0,0.0,0.0,0.0,0.0,0.0285,0.0,0.0,0.0,0.0,0.0,0.0,0.0,0.0,0.0,0.0,0.0,7.0,308.0,180.0,3
954,Solutionised + Artificially over aged,0.0,0.9675,0.0,0.0,0.0,0.0,0.004,0.0,0.0,0.0,0.0,0.0,0.0,0.0285,0.0,0.0,0.0,0.0,0.0,0.0,0.0,0.0,0.0,0.0,0.0,9.0,336.0,189.0,3
955,Solutionised + Artificially over aged,0.0,0.9675,0.0,0.0,0.0,0.0,0.004,0.0,0.0,0.0,0.0,0.0,0.0,0.0285,0.0,0.0,0.0,0.0,0.0,0.0,0.0,0.0,0.0,0.0,0.0,9.0,336.0,189.0,3
956,Solutionised + Artificially over aged,0.0,0.9635,0.0,0.0,0.0,0.0,0.008,0.0,0.0,0.0,0.0,0.0,0.0,0.0285,0.0,0.0,0.0,0.0,0.0,0.0,0.0,0.0,0.0,0.0,0.0,10.0,348.0,205.0,3
957,Solutionised + Artificially over aged,0.0,0.9635,0.0,0.0,0.0,0.0,0.008,0.0,0.0,0.0,0.0,0.0,0.0,0.0285,0.0,0.0,0.0,0.0,0.0,0.0,0.0,0.0,0.0,0.0,0.0,10.0,348.0,205.0,3
958,Solutionised + Artificially over aged,0.0037,0.9344,0.0,0.0,0.0,0.0,0.0,0.0,0.045,0.0,0.0,0.0003,0.0,0.0116,0.0036,0.0,0.0,0.0,0.0,0.0001,0.0,0.0,0.0,0.0,0.0013,25.5,480.0,280.0,3
959,Solutionised + Artificially over aged,0.0037,0.9344,0.0,0.0,0.0,0.0,0.0,0.0,0.045,0.0,0.0,0.0003,0.0,0.0116,0.0036,0.0,0.0,0.0,0.0,0.0001,0.0,0.0,0.0,0.0,0.0013,25.5,480.0,280.0,3
960,Solutionised + Artificially over aged,0.0,0.9323,0.0,0.0,0.0,0.0,0.0,0.0001,0.0399,0.0,0.0,0.0012,0.0,0.0234,0.0002,0.0001,0.0001,0.0,0.0,0.0,0.0,0.0001,0.0,0.0005,0.0021,7.83,540.98,474.21,3
961,Solutionised + Artificially over aged,0.0,0.9323,0.0,0.0,0.0,0.0,0.0,0.0001,0.0399,0.0,0.0,0.0012,0.0,0.0234,0.0002,0.0001,0.0001,0.0,0.0,0.0,0.0,0.0001,0.0,0.0005,0.0021,7.83,540.98,474.21,3
962,Solutionised + Artificially over aged,0.0,0.932,0.0,0.0,0.0,0.0,0.0,0.0014,0.0,0.0,0.0,0.0012,0.0,0.0,0.0104,0.0022,0.0,0.0,0.0,0.0009,0.0,0.0,0.0,0.0507,0.0012,8.8,451.3,420.29,4
963,Solutionised + Artificially over aged,0.0,0.932,0.0,0.0,0.0,0.0,0.0,0.0014,0.0,0.0,0.0,0.0012,0.0,0.0,0.0104,0.0022,0.0,0.0,0.0,0.0009,0.0,0.0,0.0,0.0507,0.0012,8.8,451.3,420.29,4
964,Solutionised + Artificially over aged,0.0,0.9251,0.0,0.0,0.0,0.0,0.0,0.0014,0.0,0.0,0.0,0.0014,0.0,0.0,0.0278,0.0023,0.0,0.0,0.0,0.0009,0.0,0.0,0.0,0.0401,0.001,7.8,523.64,482.3,4
965,Solutionised + Artificially over aged,0.0,0.9251,0.0,0.0,0.0,0.0,0.0,0.0014,0.0,0.0,0.0,0.0014,0.0,0.0,0.0278,0.0023,0.0,0.0,0.0,0.0009,0.0,0.0,0.0,0.0401,0.001,7.8,523.64,482.3,4
966,Solutionised + Artificially over aged,0.0,0.861,0.0,0.0,0.0,0.0,0.0,0.0,0.025,0.0,0.0,0.0005,0.0,0.0,0.026,0.0,0.0,0.0,0.0,0.0005,0.0,0.0,0.0,0.087,0.0,9.0,649.0,610.0,4
967,Solutionised + Artificially over aged,0.0,0.861,0.0,0.0,0.0,0.0,0.0,0.0,0.025,0.0,0.0,0.0005,0.0,0.0,0.026,0.0,0.0,0.0,0.0,0.0005,0.0,0.0,0.0,0.087,0.0,9.0,649.0,610.0,4
968,Solutionised + Artificially over aged,0.0,0.7995,0.0,0.0,0.0,0.0,0.0,0.0,0.0025,0.0,0.0,0.0025,0.0,0.0,0.0095,0.003,0.0,0.0,0.0,0.18,0.0,0.002,0.0,0.001,0.0,1.0,209.0,195.0,4
969,Solutionised + Artificially over aged,0.0,0.795,0.0,0.0,0.0,0.0,0.0,0.0,0.0025,0.0,0.0,0.006,0.0,0.0,0.0105,0.003,0.0,0.0,0.0,0.18,0.0,0.002,0.0,0.001,0.0,1.0,236.0,222.0,4
970,Solutionised + Artificially over aged,0.0,0.758,0.0,0.0,0.0,0.0,0.0,0.0,0.0025,0.0,0.0,0.0025,0.0,0.0,0.011,0.003,0.0,0.0,0.0,0.22,0.0,0.002,0.0,0.001,0.0,0.5,181.0,181.0,4
971,Solutionised + Artificially over aged,0.0,0.7545,0.0,0.0,0.0,0.0,0.0,0.0,0.0025,0.0,0.0,0.006,0.0,0.0,0.011,0.003,0.0,0.0,0.0,0.22,0.0,0.002,0.0,0.001,0.0,0.5,222.0,222.0,4
972,Solutionised + Artificially over aged,0.0,0.927963982,0.0,0.0,0.0,0.0,0.0,0.00050025,0.043521761,0.0,0.0,0.002501251,0.0,0.0,0.015007504,0.0060030019999999,0.0,0.0,0.0,0.002501251,0.0,0.000750375,0.0,0.001250625,0.0,5.405,420.5,324.0,3
973,Solutionised + Artificially over aged,0.0,0.925,0.0,0.0,0.0,0.0,0.0,0.0,0.04,0.0,0.0,0.0,0.0,0.0,0.015,0.0,0.02,0.0,0.0,0.0,0.0,0.0,0.0,0.0,0.0,11.0,330.948336,255.106009,3
974,Solutionised + Artificially over aged,0.0,0.925,0.0,0.0,0.0,0.0,0.0,0.0,0.04,0.0,0.0,0.0,0.0,0.0,0.015,0.0,0.02,0.0,0.0,0.0,0.0,0.0,0.0,0.0,0.0,,330.0,255.0,3
975,Solutionised + Artificially over aged,0.0,0.90524,0.0,0.0,0.0,0.0,0.0,0.0,0.018000000000000002,0.0,0.0,0.0,0.0,0.0,0.0197,0.0,0.0,0.0,0.0,0.0,0.0,0.0,0.0,0.0556,0.00146,3.6,492.0,448.0,4
976,Solutionised + Artificially over aged,0.0,0.9006,0.0,0.0,0.0,0.0,0.0,0.0019,0.0153,0.0,0.0,0.0008,0.0,0.0,0.0224,0.0006,0.0,0.0,0.0,0.0002,0.0,0.0002,0.0,0.0579999999999999,0.0,12.3,517.3,450.2,4
977,Solutionised + Artificially over aged,0.0,0.9,0.0,0.0,0.0,0.0,0.0,0.003,0.016,0.0,0.0,0.0,0.0,0.0,0.025,0.0,0.0,0.0,0.0,0.0,0.0,0.0,0.0,0.0559999999999999,0.0,13.0,503.317261,434.369691,4
978,Solutionised + Artificially over aged,0.0,0.893625538,0.0,0.0,0.0,0.0,0.0,0.002301611,0.016011208,0.0,0.0,0.002501751,0.0,0.0,0.025017512,0.001501051,0.0,0.0,0.0,0.002001401,0.0,0.0010007,0.0,0.056039227,0.0,5.0,448.0,375.5,4
979,Solutionised + Artificially over aged,0.0,0.8905,0.0,0.0,0.0,0.0,0.0,0.0,0.022,0.0,0.0,0.0,0.0,0.0,0.0235,0.0,0.0,0.0,0.0,0.0,0.0,0.0,0.0,0.064,0.0,10.6,550.0,505.0,4
980,Solutionised + Artificially over aged,0.0,0.8905,0.0,0.0,0.0,0.0,0.0,0.0,0.022,0.0,0.0,0.0,0.0,0.0,0.0235,0.0,0.0,0.0,0.0,0.0,0.0,0.0,0.0,0.064,0.0,10.6,550.0,505.0,4
981,Solutionised + Artificially over aged,0.0,0.8905,0.0,0.0,0.0,0.0,0.0,0.0,0.022,0.0,0.0,0.0,0.0,0.0,0.0235,0.0,0.0,0.0,0.0,0.0,0.0,0.0,0.0,0.064,0.0,10.6,550.0,505.0,4
982,Solutionised + Artificially over aged,0.0,0.8814,0.0,0.0,0.0,0.0,0.0,0.0016,0.016,0.0,0.0,0.0,0.0,0.0,0.024,0.0,0.0,0.0,0.0,0.0,0.0,0.0,0.0,0.077,0.0,,515.0,450.0,4
983,Solutionised + Artificially over aged,0.0,0.8801100000000001,0.0,0.0,0.0,0.0,0.0,0.0,0.0198,0.0,0.0,0.00055,0.0,0.0,0.0212,0.0,0.0,0.0,0.0,0.0003399999999999,0.0,0.0,0.0,0.0768,0.0012,15.4,557.0,513.0,4
984,Solutionised + Artificially over aged,0.0,0.8780707459999999,0.0,0.0,0.0,0.0,0.0,0.001601041,0.015510082,0.0,0.0,0.00100065,0.0,0.0,0.024515935,0.00100065,0.0,0.0,0.0,0.000750488,0.0,0.000500325,0.0,0.0770500829999999,0.0,5.5,482.5,410.0,4
985,Solutionised + Artificially over aged,0.0,0.87678911,0.0,0.0,0.0,0.0,0.0,0.001601441,0.015513963,0.0,0.0,0.001751576,0.0,0.0,0.02452207,0.001000901,0.0,0.0,0.0,0.001251126,0.0,0.00050045,0.0,0.077069362,0.0,5.5,482.5,410.0,4
986,Solutionised + Artificially over aged,0.0,0.8724,0.0,0.0,0.0,0.0,0.0,0.0016,0.0155,0.0,0.0,0.0035,0.0,0.0,0.0245,0.002,0.0,0.0,0.0,0.0025,0.0,0.001,0.0,0.077,0.0,11.0,530.0,,4
987,Solutionised + Artificially over aged,0.0,0.8724,0.0,0.0,0.0,0.0,0.0,0.0016,0.0155,0.0,0.0,0.0035,0.0,0.0,0.0245,0.002,0.0,0.0,0.0,0.0025,0.0,0.001,0.0,0.077,0.0,12.0,517.0,448.0,4
988,Solutionised + Artificially over aged,0.0,0.8724,0.0,0.0,0.0,0.0,0.0,0.0016,0.0155,0.0,0.0,0.0035,0.0,0.0,0.0245,0.002,0.0,0.0,0.0,0.0025,0.0,0.001,0.0,0.077,0.0,12.0,517.0,448.0,4
989,Solutionised + Artificially over aged,0.0,0.9028,0.0,0.0,0.0,0.0,0.0,0.0022,0.016,0.0,0.0,0.0,0.0,0.0,0.022,0.0,0.0,0.0,0.0,0.0,0.0,0.0,0.0,0.057,0.0,,495.0,420.0,4
990,Solutionised + Artificially over aged,0.0,0.901085706,0.0,0.0,0.0,0.0,0.0,0.0021513979999999,0.015510082,0.0,0.0,0.00060039,0.0,0.0,0.022514635,0.000300195,0.0,0.0,0.0,0.000500325,0.0,0.000300195,0.0,0.057037074000000014,0.0,6.5,468.5,386.0,4
991,Solutionised + Artificially over aged,0.0,0.89945,0.0,0.0,0.0,0.0,0.0,0.00215,0.0155,0.0,0.0,0.0012,0.0,0.0,0.0225,0.0006,0.0,0.0,0.0,0.001,0.0,0.0006,0.0,0.057,0.0,12.0,545.0,476.0,4
992,Solutionised + Artificially over aged,0.0,0.89945,0.0,0.0,0.0,0.0,0.0,0.00215,0.0155,0.0,0.0,0.0012,0.0,0.0,0.0225,0.0006,0.0,0.0,0.0,0.001,0.0,0.0006,0.0,0.057,0.0,12.0,,490.0,4
993,Solutionised + Artificially over aged,0.0,0.89945,0.0,0.0,0.0,0.0,0.0,0.00215,0.0155,0.0,0.0,0.0012,0.0,0.0,0.0225,0.0006,0.0,0.0,0.0,0.001,0.0,0.0006,0.0,0.057,0.0,12.0,545.0,476.0,4
994,Solutionised + Artificially over aged,0.0,0.893625538,0.0,0.0,0.0,0.0,0.0,0.002301611,0.016011208,0.0,0.0,0.002501751,0.0,0.0,0.025017512,0.001501051,0.0,0.0,0.0,0.002001401,0.0,0.0010007,0.0,0.056039227,0.0,6.5,441.5,362.0,4
995,Solutionised + Artificially over aged,0.0,0.8888,0.0,0.0,0.0,0.0,0.0,0.0,0.023,0.0,0.0,0.0015,0.0,0.0,0.0225,0.0,0.0,0.0,0.0,0.0012,0.0,0.0,0.0,0.062,0.001,11.0,552.0,490.0,4
996,Solutionised + Artificially over aged,0.0,0.8888,0.0,0.0,0.0,0.0,0.0,0.0,0.023,0.0,0.0,0.0015,0.0,0.0,0.0225,0.0,0.0,0.0,0.0,0.0012,0.0,0.0,0.0,0.062,0.001,11.0,552.0,490.0,4
997,Solutionised + Artificially over aged,0.0,0.87678911,0.0,0.0,0.0,0.0,0.0,0.001601441,0.015513963,0.0,0.0,0.001751576,0.0,0.0,0.02452207,0.001000901,0.0,0.0,0.0,0.001251126,0.0,0.00050045,0.0,0.077069362,0.0,5.0,472.0,410.0,4
998,Solutionised + Artificially over aged,0.0,0.893625538,0.0,0.0,0.0,0.0,0.0,0.002301611,0.016011208,0.0,0.0,0.002501751,0.0,0.0,0.025017512,0.001501051,0.0,0.0,0.0,0.002001401,0.0,0.0010007,0.0,0.056039227,0.0,7.57,448.0,375.5,4
999,Solutionised + Artificially over aged,0.0,0.893,0.0,0.0,0.0,0.0,0.0,0.0,0.023,0.0,0.0,0.0,0.0,0.0,0.022,0.0,0.0,0.0,0.0,0.0,0.0,0.0,0.0,0.062,0.0,,495.0,435.0,4
1000,Solutionised + Artificially over aged,0.0,0.89785296,0.0,0.0,0.0,0.0,0.0,0.002302187,0.016015214,0.0,0.0,0.001000951,0.0,0.0,0.025023773,0.000500475,0.0,0.0,0.0,0.0007507130000000001,0.0,0.000500475,0.0,0.056053251,0.0,6.0,457.0,383.0,4
1001,Solutionised + Artificially over aged,0.0,0.893625538,0.0,0.0,0.0,0.0,0.0,0.002301611,0.016011208,0.0,0.0,0.002501751,0.0,0.0,0.025017512,0.001501051,0.0,0.0,0.0,0.002001401,0.0,0.0010007,0.0,0.056039227,0.0,7.57,448.0,375.5,4
1002,Solutionised + Artificially over aged,0.0,0.893,0.0,0.0,0.0,0.0,0.0,0.0,0.023,0.0,0.0,0.0,0.0,0.0,0.022,0.0,0.0,0.0,0.0,0.0,0.0,0.0,0.0,0.062,0.0,,495.0,435.0,4
1003,Solutionised + Artificially over aged,0.0,0.8888888890000001,0.0,0.0,0.0,0.0,0.0,0.0002002,0.0230230229999999,0.0,0.0,0.000750751,0.0,0.0,0.022522523,0.000500501,0.0,0.0,0.0,0.000600601,0.0,0.00030030000000000004,0.0,0.062062062,0.001151151,8.65,455.0,386.5,4
1004,Solutionised + Artificially over aged,0.0,0.8780707459999999,0.0,0.0,0.0,0.0,0.0,0.001601041,0.015510082,0.0,0.0,0.00100065,0.0,0.0,0.024515935,0.00100065,0.0,0.0,0.0,0.000750488,0.0,0.000500325,0.0,0.0770500829999999,0.0,6.0,493.5,421.0,4
1005,Solutionised + Artificially over aged,0.0,0.87678911,0.0,0.0,0.0,0.0,0.0,0.001601441,0.015513963,0.0,0.0,0.001751576,0.0,0.0,0.02452207,0.001000901,0.0,0.0,0.0,0.001251126,0.0,0.00050045,0.0,0.077069362,0.0,6.0,493.5,421.0,4
1006,Solutionised + Artificially over aged,0.0,0.893625538,0.0,0.0,0.0,0.0,0.0,0.002301611,0.016011208,0.0,0.0,0.002501751,0.0,0.0,0.025017512,0.001501051,0.0,0.0,0.0,0.002001401,0.0,0.0010007,0.0,0.056039227,0.0,5.0,434.5,355.0,4
1007,Solutionised + Artificially over aged,0.0,0.8814,0.0,0.0,0.0,0.0,0.0,0.0016,0.016,0.0,0.0,0.0,0.0,0.0,0.024,0.0,0.0,0.0,0.0,0.0,0.0,0.0,0.0,0.077,0.0,,515.0,435.0,4
1008,Solutionised + Artificially over aged,0.0,0.88665,0.0,0.0,0.0,0.0,0.0,0.0004,0.023,0.0,0.0,0.0015,0.0,0.0,0.0225,0.001,0.0,0.0,0.0,0.0012,0.0,0.0006,0.0,0.062,0.00115,11.0,550.0,,4
1009,Solutionised + Artificially over aged,0.0,0.8909,0.0,0.0,0.0,0.0,0.0,0.0005,0.0175,0.0,0.0,0.0015,0.0,0.0,0.0235,0.001,0.0,0.0,0.0,0.0012,0.0,0.0006,0.0,0.062,0.0013,12.0,525.0,455.0,4
1010,Solutionised + Artificially over aged,0.0,0.8909,0.0,0.0,0.0,0.0,0.0,0.0005,0.0175,0.0,0.0,0.0015,0.0,0.0,0.0235,0.001,0.0,0.0,0.0,0.0012,0.0,0.0006,0.0,0.062,0.0013,12.0,525.0,455.0,4
1011,Solutionised + Artificially over aged,0.0,0.8888,0.0,0.0,0.0,0.0,0.0,0.0,0.023,0.0,0.0,0.0015,0.0,0.0,0.0225,0.0,0.0,0.0,0.0,0.0012,0.0,0.0,0.0,0.062,0.001,10.0,,440.0,4
1012,Solutionised + Artificially over aged,0.0,0.89785296,0.0,0.0,0.0,0.0,0.0,0.002302187,0.016015214,0.0,0.0,0.001000951,0.0,0.0,0.025023773,0.000500475,0.0,0.0,0.0,0.0007507130000000001,0.0,0.000500475,0.0,0.056053251,0.0,6.5,482.5,410.5,4
1013,Solutionised + Artificially over aged,0.0,0.8888888890000001,0.0,0.0,0.0,0.0,0.0,0.0002002,0.0230230229999999,0.0,0.0,0.000750751,0.0,0.0,0.022522523,0.000500501,0.0,0.0,0.0,0.000600601,0.0,0.00030030000000000004,0.0,0.062062062,0.001151151,5.0,479.0,399.5,4
1014,Solutionised + Artificially over aged,0.0,0.9007,0.0,0.0,0.0,0.0,0.0,0.0023,0.016,0.0,0.0,0.0,0.0,0.0,0.025,0.0,0.0,0.0,0.0,0.0,0.0,0.0,0.0,0.0559999999999999,0.0,,525.0,455.0,4
1015,Solutionised + Artificially over aged,0.0,0.895716573,0.0,0.0,0.0,0.0,0.0,0.00020016,0.019015212,0.0,0.0,0.00065052,0.0,0.0,0.020516413,0.00020016,0.0,0.0,0.0,0.0005003999999999,0.0,0.00030024,0.0,0.06204964,0.000850681,6.5,476.0,402.5,4
1016,Solutionised + Artificially over aged,0.0,0.893,0.0,0.0,0.0,0.0,0.0,0.0,0.023,0.0,0.0,0.0,0.0,0.0,0.022,0.0,0.0,0.0,0.0,0.0,0.0,0.0,0.0,0.062,0.0,,525.0,470.0,4
1017,Solutionised + Artificially over aged,0.0,0.892991145,0.0,0.0,0.0,0.0,0.0,0.000250138,0.01750963,0.0,0.0,0.000750413,0.0,0.0,0.023512932,0.000500275,0.000250138,0.0,0.0,0.00060033,0.0,0.000300165,0.0,0.06203411900000001,0.001300715,5.5,465.0,393.0,4
1018,Solutionised + Artificially over aged,0.0,0.8888888890000001,0.0,0.0,0.0,0.0,0.0,0.0002002,0.0230230229999999,0.0,0.0,0.000750751,0.0,0.0,0.022522523,0.000500501,0.0,0.0,0.0,0.000600601,0.0,0.00030030000000000004,0.0,0.062062062,0.001151151,6.0,489.5,427.5,4
1019,Solutionised + Artificially over aged,0.0,0.8888888890000001,0.0,0.0,0.0,0.0,0.0,0.0002002,0.0230230229999999,0.0,0.0,0.000750751,0.0,0.0,0.022522523,0.000500501,0.0,0.0,0.0,0.000600601,0.0,0.00030030000000000004,0.0,0.062062062,0.001151151,7.57,472.0,403.0,4
1020,Solutionised + Artificially over aged,0.0,0.89785296,0.0,0.0,0.0,0.0,0.0,0.002302187,0.016015214,0.0,0.0,0.001000951,0.0,0.0,0.025023773,0.000500475,0.0,0.0,0.0,0.0007507130000000001,0.0,0.000500475,0.0,0.056053251,0.0,6.5,452.0,369.0,4
1021,Solutionised + Artificially over aged,0.0,0.8888888890000001,0.0,0.0,0.0,0.0,0.0,0.0002002,0.0230230229999999,0.0,0.0,0.000750751,0.0,0.0,0.022522523,0.000500501,0.0,0.0,0.0,0.000600601,0.0,0.00030030000000000004,0.0,0.062062062,0.001151151,6.0,468.5,389.5,4
1022,Solutionised + Artificially over aged,0.0,0.880028017,0.0,0.0,0.0,0.0,0.0,0.001500901,0.016009606000000003,0.0,0.0,0.00060036,0.0,0.0,0.022013208,0.0005003,0.0,0.0,0.0,0.0005003,0.0,0.00030018,0.0,0.078547128,0.0,8.5,489.5,417.0,4
1023,Solutionised + Artificially over aged,0.0,0.872,0.0,0.0,0.0,0.0,0.0,0.003,0.021,0.0,0.0,0.0,0.0,0.0,0.03,0.0,0.0,0.0,0.0,0.0,0.0,0.0,0.0,0.07400000000000001,0.0,12.0,579.159588,496.422504,4
1024,Solutionised + Artificially over aged,0.0,0.893625538,0.0,0.0,0.0,0.0,0.0,0.002301611,0.016011208,0.0,0.0,0.002501751,0.0,0.0,0.025017512,0.001501051,0.0,0.0,0.0,0.002001401,0.0,0.0010007,0.0,0.056039227,0.0,8.65,489.5,424.0,4
1025,Solutionised + Artificially over aged,0.0,0.8817,0.0,0.0,0.0,0.0,0.0,0.0023,0.02,0.0,0.0,0.0,0.0,0.0,0.0279999999999999,0.0,0.0,0.0,0.0,0.0,0.0,0.0,0.0,0.068,0.0,,570.0,505.0,4
1026,Solutionised + Artificially over aged,0.0,0.901085706,0.0,0.0,0.0,0.0,0.0,0.0021513979999999,0.015510082,0.0,0.0,0.00060039,0.0,0.0,0.022514635,0.000300195,0.0,0.0,0.0,0.000500325,0.0,0.000300195,0.0,0.057037074000000014,0.0,9.75,479.0,406.5,4
1027,Solutionised + Artificially over aged,0.0,0.901085706,0.0,0.0,0.0,0.0,0.0,0.0021513979999999,0.015510082,0.0,0.0,0.00060039,0.0,0.0,0.022514635,0.000300195,0.0,0.0,0.0,0.000500325,0.0,0.000300195,0.0,0.057037074000000014,0.0,7.5,501.0,428.5,4
1028,Solutionised + Artificially over aged,0.0,0.89945,0.0,0.0,0.0,0.0,0.0,0.00215,0.0155,0.0,0.0,0.0012,0.0,0.0,0.0225,0.0006,0.0,0.0,0.0,0.001,0.0,0.0006,0.0,0.057,0.0,12.0,590.0,,4
1029,Solutionised + Artificially over aged,0.0,0.893625538,0.0,0.0,0.0,0.0,0.0,0.002301611,0.016011208,0.0,0.0,0.002501751,0.0,0.0,0.025017512,0.001501051,0.0,0.0,0.0,0.002001401,0.0,0.0010007,0.0,0.056039227,0.0,6.5,472.0,406.5,4
1030,Solutionised + Artificially over aged,0.0,0.893,0.0,0.0,0.0,0.0,0.0,0.0,0.023,0.0,0.0,0.0,0.0,0.0,0.022,0.0,0.0,0.0,0.0,0.0,0.0,0.0,0.0,0.062,0.0,,550.0,490.0,4
1031,Solutionised + Artificially over aged,0.0,0.892991145,0.0,0.0,0.0,0.0,0.0,0.000250138,0.01750963,0.0,0.0,0.000750413,0.0,0.0,0.023512932,0.000500275,0.000250138,0.0,0.0,0.00060033,0.0,0.000300165,0.0,0.06203411900000001,0.001300715,5.0,489.5,410.0,4
1032,Solutionised + Artificially over aged,0.0,0.88955,0.0,0.0,0.0,0.0,0.0,0.0004,0.0165,0.0,0.0,0.0008,0.0,0.0,0.015,0.0004,0.0,0.0,0.0,0.0006,0.0,0.0006,0.0,0.075,0.00115,8.0,519.0,468.0,4
1033,Solutionised + Artificially over aged,0.0,0.88955,0.0,0.0,0.0,0.0,0.0,0.0004,0.0165,0.0,0.0,0.0008,0.0,0.0,0.015,0.0004,0.0,0.0,0.0,0.0006,0.0,0.0006,0.0,0.075,0.00115,8.0,519.0,468.0,4
1034,Solutionised + Artificially over aged,0.0,0.8888888890000001,0.0,0.0,0.0,0.0,0.0,0.0002002,0.0230230229999999,0.0,0.0,0.000750751,0.0,0.0,0.022522523,0.000500501,0.0,0.0,0.0,0.000600601,0.0,0.00030030000000000004,0.0,0.062062062,0.001151151,5.25,517.5,448.5,4
1035,Solutionised + Artificially over aged,0.0,0.8817,0.0,0.0,0.0,0.0,0.0,0.0023,0.02,0.0,0.0,0.0,0.0,0.0,0.0279999999999999,0.0,0.0,0.0,0.0,0.0,0.0,0.0,0.0,0.068,0.0,,570.0,505.0,4
1036,Solutionised + Artificially over aged,0.0,0.87656977,0.0,0.0,0.0,0.0,0.0,0.0,0.017511382,0.0,0.0,0.000750488,0.0,0.0,0.022514635,0.00100065,0.0,0.0,0.0,0.00060039,0.0,0.0,0.0,0.081052684,0.0,9.115,606.5,541.5,4
1037,Solutionised + Artificially over aged,0.0,0.893625538,0.0,0.0,0.0,0.0,0.0,0.002301611,0.016011208,0.0,0.0,0.002501751,0.0,0.0,0.025017512,0.001501051,0.0,0.0,0.0,0.002001401,0.0,0.0010007,0.0,0.056039227,0.0,7.57,496.5,427.5,4
1038,Solutionised + Artificially over aged,0.0,0.893625538,0.0,0.0,0.0,0.0,0.0,0.002301611,0.016011208,0.0,0.0,0.002501751,0.0,0.0,0.025017512,0.001501051,0.0,0.0,0.0,0.002001401,0.0,0.0010007,0.0,0.056039227,0.0,7.57,496.5,427.5,4
1039,Solutionised + Artificially over aged,0.0,0.8888888890000001,0.0,0.0,0.0,0.0,0.0,0.0002002,0.0230230229999999,0.0,0.0,0.000750751,0.0,0.0,0.022522523,0.000500501,0.0,0.0,0.0,0.000600601,0.0,0.00030030000000000004,0.0,0.062062062,0.001151151,7.57,507.0,448.5,4
1040,Solutionised + Artificially over aged,0.0,0.880028017,0.0,0.0,0.0,0.0,0.0,0.001500901,0.016009606000000003,0.0,0.0,0.00060036,0.0,0.0,0.022013208,0.0005003,0.0,0.0,0.0,0.0005003,0.0,0.00030018,0.0,0.078547128,0.0,12.4,573.5,529.5,4
1041,Solutionised + Artificially over aged,0.0037,0.9344,0.0,0.0,0.0,0.0,0.0,0.0,0.045,0.0,0.0,0.0003,0.0,0.0116,0.0036,0.0,0.0,0.0,0.0,0.0001,0.0,0.0,0.0,0.0,0.0013,11.0,610.0,440.0,3
1042,Solutionised + Artificially over aged,0.0037,0.9344,0.0,0.0,0.0,0.0,0.0,0.0,0.045,0.0,0.0,0.0003,0.0,0.0116,0.0036,0.0,0.0,0.0,0.0,0.0001,0.0,0.0,0.0,0.0,0.0013,11.0,610.0,440.0,3
1043,Solutionised + Artificially over aged,0.0,0.8868868870000001,0.0,0.0,0.0,0.0,0.0,0.0002002,0.022022022,0.0,0.0,0.000750751,0.0,0.0,0.023523524,0.000500501,0.0,0.0,0.0,0.000600601,0.0,0.00030030000000000004,0.0,0.064064064,0.001151151,4.5,559.0,500.0,4
1044,Solutionised + Artificially over aged,0.0,0.88465,0.0,0.0,0.0,0.0,0.0,0.0004,0.022,0.0,0.0,0.0015,0.0,0.0,0.0235,0.001,0.0,0.0,0.0,0.0012,0.0,0.0006,0.0,0.064,0.00115,8.0,579.0,538.0,4
1045,Solutionised + Artificially over aged,0.0,0.88465,0.0,0.0,0.0,0.0,0.0,0.0004,0.022,0.0,0.0,0.0015,0.0,0.0,0.0235,0.001,0.0,0.0,0.0,0.0012,0.0,0.0006,0.0,0.064,0.00115,8.0,579.0,538.0,4
1046,Solutionised + Artificially over aged,0.0,0.8727418309999999,0.0,0.0,0.0,0.0,0.0,0.00020017,0.023019567,0.0,0.0,0.000750638,0.0,0.0,0.02051744,0.000250213,0.0,0.0,0.0,0.000500425,0.0,0.000300255,0.0,0.080068058,0.001651404,9.0,607.0,583.5,4
1047,Solutionised + Artificially over aged,0.0,0.87085,0.0,0.0,0.0,0.0,0.0,0.0004,0.023,0.0,0.0,0.0015,0.0,0.0,0.0205,0.0005,0.0,0.0,0.0,0.001,0.0,0.0006,0.0,0.08,0.00165,7.0,614.0,593.0,4
1048,Solutionised + Artificially over aged,0.0,0.87085,0.0,0.0,0.0,0.0,0.0,0.0004,0.023,0.0,0.0,0.0015,0.0,0.0,0.0205,0.0005,0.0,0.0,0.0,0.001,0.0,0.0006,0.0,0.08,0.00165,7.0,614.0,593.0,4
1049,Solutionised + Artificially over aged,0.0,0.87085,0.0,0.0,0.0,0.0,0.0,0.0004,0.023,0.0,0.0,0.0015,0.0,0.0,0.0205,0.0005,0.0,0.0,0.0,0.001,0.0,0.0006,0.0,0.08,0.00165,,,620.0,4
1050,Solutionised + Artificially over aged,0.0,0.8868868870000001,0.0,0.0,0.0,0.0,0.0,0.0002002,0.022022022,0.0,0.0,0.000750751,0.0,0.0,0.023523524,0.000500501,0.0,0.0,0.0,0.000600601,0.0,0.00030030000000000004,0.0,0.064064064,0.001151151,8.0,587.5,551.5,4
1051,Solutionised + Artificially over aged,0.0,0.8727418309999999,0.0,0.0,0.0,0.0,0.0,0.00020017,0.023019567,0.0,0.0,0.000750638,0.0,0.0,0.02051744,0.000250213,0.0,0.0,0.0,0.000500425,0.0,0.000300255,0.0,0.080068058,0.001651404,8.0,618.5,584.5,4
1052,Solutionised + Artificially over aged,0.0,0.984992496,0.0,0.0,0.0,0.0,0.0,0.00050025,0.00050025,0.0,0.0,0.001750875,0.0,0.0,0.006753377,0.00050025,0.0,0.0,0.0,0.004002001,0.0,0.00050025,0.0,0.00050025,0.0,9.15,261.0,240.5,3
1053,Solutionised + Artificially over aged,0.0,0.9774,0.0,0.0,0.0,0.0,0.0,0.001,0.002,0.0,0.0,0.005,0.0,0.0,0.0045,0.002,0.0,0.0,0.0,0.0081,0.0,0.0,0.0,0.0,0.0,,,152.0,3
1054,Solutionised + Artificially over aged,0.0,0.9749,0.0,0.0,0.0,0.0,0.0,0.001,0.002,0.0,0.0,0.005,0.0,0.0,0.0045,0.002,0.0,0.0,0.0,0.0106,0.0,0.0,0.0,0.0,0.0,,,168.0,3
1055,Solutionised + Artificially over aged,0.0,0.9716,0.0,0.0,0.0,0.0,0.0,0.001,0.002,0.0,0.0,0.005,0.0,0.0,0.0045,0.002,0.0,0.0,0.0,0.0139,0.0,0.0,0.0,0.0,0.0,,,205.0,3
1056,Solutionised + Artificially over aged,0.0,0.9699,0.0,0.0,0.0,0.0,0.0,0.0,0.0,0.0,0.0,0.0007,0.0,0.0276,0.0,0.0,0.0,0.0,0.0,0.0004,0.0,0.0,0.0,0.0,0.0014,6.0,387.0,301.0,3
1057,Solutionised + Artificially over aged,0.0,0.9699,0.0,0.0,0.0,0.0,0.0,0.0,0.0,0.0,0.0,0.0007,0.0,0.0276,0.0,0.0,0.0,0.0,0.0,0.0004,0.0,0.0,0.0,0.0,0.0014,6.0,387.0,301.0,3
1058,Solutionised + Artificially over aged,0.0,0.9508,0.0,0.0,0.0,0.0,0.0,0.0,0.013,0.0,0.0,0.002,0.0,0.025,0.0069999999999999,0.0,0.0,0.0,0.0,0.001,0.0,0.0,0.0,0.0,0.0012,6.0,534.0,482.0,3
1059,Solutionised + Artificially over aged,0.0,0.9508,0.0,0.0,0.0,0.0,0.0,0.0,0.013,0.0,0.0,0.002,0.0,0.025,0.0069999999999999,0.0,0.0,0.0,0.0,0.001,0.0,0.0,0.0,0.0,0.0012,8.0,638.0,517.0,3
1060,Solutionised + Artificially over aged,0.0,0.9462,0.0,0.0,0.0,0.0,0.0,0.0,0.0289999999999999,0.0,0.0,0.0,0.0,0.022,0.0015,0.0,0.0,0.0,0.0,0.0,0.0,0.0,0.0,0.0,0.0013,8.0,550.0,490.0,3
1061,Solutionised + Artificially over aged,0.0,0.9462,0.0,0.0,0.0,0.0,0.0,0.0,0.0289999999999999,0.0,0.0,0.0,0.0,0.022,0.0015,0.0,0.0,0.0,0.0,0.0,0.0,0.0,0.0,0.0,0.0013,8.0,550.0,490.0,3
1062,Solutionised + Artificially over aged,0.0,0.945699,0.0,1e-06,0.0,0.0,0.0,0.0,0.0245,0.0,0.0,0.0007,0.0,0.016,0.00225,0.003,0.0,0.0,0.0,0.0005,0.0,0.001,0.0,0.0055,0.00085,10.0,400.0,345.0,3
1063,Solutionised + Artificially over aged,0.0,0.945699,0.0,1e-06,0.0,0.0,0.0,0.0,0.0245,0.0,0.0,0.0007,0.0,0.016,0.00225,0.003,0.0,0.0,0.0,0.0005,0.0,0.001,0.0,0.0055,0.00085,10.0,400.0,345.0,3
1064,Solutionised + Artificially over aged,0.0,0.945,0.0,0.0,0.0,0.0,0.0,0.0,0.055,0.0,0.0,0.0,0.0,0.0,0.0,0.0,0.0,0.0,0.0,0.0,0.0,0.0,0.0,0.0,0.0,,405.0,310.0,3
1065,Solutionised + Artificially over aged,0.0,0.945,0.0,0.0,0.0,0.0,0.0,0.0,0.04,0.0,0.0,0.0,0.0,0.0,0.015,0.0,0.0,0.0,0.0,0.0,0.0,0.0,0.0,0.0,0.0,7.4,545.0,386.0,3
1066,Solutionised + Artificially over aged,0.0,0.944849,0.0,1e-06,0.0,0.0,0.0,0.0,0.0245,0.0,0.0,0.0007,0.0,0.016,0.00225,0.003,0.0,0.0,0.0,0.0005,0.0,0.001,0.0,0.0055,0.0017,10.0,400.0,345.0,3
1067,Solutionised + Artificially over aged,0.0,0.9428,0.0,0.0,0.0,0.0,0.0,0.0,0.019,0.0,0.0,0.001,0.0,0.026,0.009000000000000001,0.0,0.0,0.0,0.0,0.001,0.0,0.0,0.0,0.0,0.0012,6.0,581.0,637.0,3
1068,Solutionised + Artificially over aged,0.0,0.9428,0.0,0.0,0.0,0.0,0.0,0.0,0.019,0.0,0.0,0.001,0.0,0.026,0.009000000000000001,0.0,0.0,0.0,0.0,0.001,0.0,0.0,0.0,0.0,0.0012,12.0,697.0,574.0,3
1069,Solutionised + Artificially over aged,0.0,0.935,0.0,0.0,0.005,0.0,0.0,0.0,0.055,0.0,0.0,0.0,0.0,0.0,0.0,0.0,0.0,0.005,0.0,0.0,0.0,0.0,0.0,0.0,0.0,12.0,406.790663,310.264065,3
1070,Solutionised + Artificially over aged,0.0,0.934,0.0,0.0,0.0,0.0,0.0,0.0,0.045,0.0,0.0,0.0,0.0,0.0,0.015,0.006,0.0,0.0,0.0,0.0,0.0,0.0,0.0,0.0,0.0,6.0,482.63299000000006,448.159205,3
1071,Solutionised + Artificially over aged,0.0,0.934,0.0,0.0,0.0,0.0,0.0,0.0,0.0215,0.0,0.0,0.003,0.0,0.02,0.015,0.0,0.0,0.0,0.0,0.002,0.0,0.001,0.0,0.0025,0.001,8.0,481.0,425.0,3
1072,Solutionised + Artificially over aged,0.0,0.934,0.0,0.0,0.0,0.0,0.0,0.0,0.0215,0.0,0.0,0.003,0.0,0.02,0.015,0.0,0.0,0.0,0.0,0.002,0.0,0.001,0.0,0.0025,0.001,14.0,610.0,483.0,3
1073,Solutionised + Artificially over aged,0.0,0.932,0.0,0.0,0.0,0.0,0.0,0.0014,0.0,0.0,0.0,0.0012,0.0,0.0,0.0104,0.0022,0.0,0.0,0.0,0.0009,0.0,0.0,0.0,0.0507,0.0012,8.6,440.96,413.4,4
1074,Solutionised + Artificially over aged,0.0,0.932,0.0,0.0,0.0,0.0,0.0,0.0014,0.0,0.0,0.0,0.0012,0.0,0.0,0.0104,0.0022,0.0,0.0,0.0,0.0009,0.0,0.0,0.0,0.0507,0.0012,8.6,440.96,413.4,4
1075,Solutionised + Artificially over aged,0.0,0.9251,0.0,0.0,0.0,0.0,0.0,0.0014,0.0,0.0,0.0,0.0014,0.0,0.0,0.0278,0.0023,0.0,0.0,0.0,0.0009,0.0,0.0,0.0,0.0401,0.001,8.0,509.86,475.41,4
1076,Solutionised + Artificially over aged,0.0,0.9251,0.0,0.0,0.0,0.0,0.0,0.0014,0.0,0.0,0.0,0.0014,0.0,0.0,0.0278,0.0023,0.0,0.0,0.0,0.0009,0.0,0.0,0.0,0.0401,0.001,8.0,509.86,475.41,4
1077,Solutionised + Artificially over aged,0.004,0.9236,0.0,0.0,0.0,0.0,0.0,0.0,0.054000000000000006,0.0,0.0,0.0,0.0,0.013,0.004,0.0,0.0,0.0,0.0,0.0,0.0,0.0,0.0,0.0,0.0014,10.0,646.0,630.0,3
1078,Solutionised + Artificially over aged,0.004,0.9236,0.0,0.0,0.0,0.0,0.0,0.0,0.054000000000000006,0.0,0.0,0.0,0.0,0.013,0.004,0.0,0.0,0.0,0.0,0.0,0.0,0.0,0.0,0.0,0.0014,10.0,646.0,630.0,3
