Repository: NinadBhat/supervised-learning-code

# Improving the prediction of mechanical properties of aluminium alloy using data-driven class-based regression

Code base for supervised learning

File: data/al_data.csv (part 6 of 6)
,Processing,Ag,Al,B,Be,Bi,Cd,Co,Cr,Cu,Er,Eu,Fe,Ga,Li,Mg,Mn,Ni,Pb,Sc,Si,Sn,Ti,V,Zn,Zr,Elongation (%),Tensile Strength (MPa),Yield Strength (MPa),class
1079,Solutionised + Artificially over aged,0.0,0.861,0.0,0.0,0.0,0.0,0.0,0.0,0.025,0.0,0.0,0.0005,0.0,0.0,0.026,0.0,0.0,0.0,0.0,0.0005,0.0,0.0,0.0,0.087,0.0,11.0,499.0,441.0,4
1080,Solutionised + Artificially over aged,0.0,0.861,0.0,0.0,0.0,0.0,0.0,0.0,0.025,0.0,0.0,0.0005,0.0,0.0,0.026,0.0,0.0,0.0,0.0,0.0005,0.0,0.0,0.0,0.087,0.0,11.0,499.0,441.0,4
1081,Solutionised + Artificially over aged,0.0,0.986,0.0,0.0,0.0,0.0,0.0,0.0,0.0,0.0,0.0,0.0,0.0,0.0,0.0069999999999999,0.0,0.0,0.0,0.0,0.0069999999999999,0.0,0.0,0.0,0.0,0.0,6.0,330.948336,,3
1082,Solutionised + Artificially over aged,0.0,0.98075,0.0,0.0,0.0,0.0,0.0,0.001,0.001,0.0,0.0,0.0035,0.0,0.0,0.00675,0.001,0.0,0.0,0.0,0.004,0.0,0.001,0.0,0.001,0.0,11.0,250.0,,3
1083,Solutionised + Artificially over aged,0.0,0.9795,0.0,0.0,0.0,0.0,0.0,0.002,0.0025,0.0,0.0,0.0,0.0,0.0,0.01,0.0,0.0,0.0,0.0,0.006,0.0,0.0,0.0,0.0,0.0,15.0,379.211635,358.5273640000001,3
1084,Solutionised + Artificially over aged,0.0,0.949,0.0,0.0,0.0,0.0,0.0,0.0,0.0286,0.0,0.0,0.0002,0.0,0.0205,0.0001,0.0,0.0,0.0,0.0,0.0001,0.0,0.0002,0.0,0.0001,0.0012,11.0,589.0,552.0,3
1085,Solutionised + Artificially over aged,0.0,0.949,0.0,0.0,0.0,0.0,0.0,0.0,0.0286,0.0,0.0,0.0002,0.0,0.0205,0.0001,0.0,0.0,0.0,0.0,0.0001,0.0,0.0002,0.0,0.0001,0.0012,14.0,642.0,587.0,3
1086,Solutionised + Artificially over aged,0.0,0.934,0.0,0.0,0.0,0.0,0.0,0.0,0.045,0.0,0.0,0.0,0.0,0.0,0.015,0.006,0.0,0.0,0.0,0.0,0.0,0.0,0.0,0.0,0.0,2.0,448.159205,413.68542,3
1087,Solutionised + Artificially over aged,0.0,0.9334,0.0,0.0,0.0,0.0,0.0,0.0,0.063,0.0,0.0,0.0,0.0,0.0,0.0,0.003,0.0,0.0,0.0,0.0,0.0,0.0006,0.0,0.0,0.0,10.0,455.0,350.0,3
1088,Solutionised + Artificially over aged,0.0,0.9315,0.0,0.0,0.0,0.0,0.0,0.0,0.063,0.0,0.0,0.0,0.0,0.0,0.0,0.003,0.0,0.0,0.0,0.0,0.0,0.0,0.001,0.0,0.0015,10.0,455.053962,351.632607,3
1089,Solutionised + Artificially over aged,0.0,0.927963982,0.0,0.0,0.0,0.0,0.0,0.00050025,0.043521761,0.0,0.0,0.002501251,0.0,0.0,0.015007504,0.0060030019999999,0.0,0.0,0.0,0.002501251,0.0,0.000750375,0.0,0.001250625,0.0,4.5,445.0,396.5,3
1090,Solutionised + Artificially over aged,0.0,0.927473848,0.0,0.0,0.0,0.0,0.0,0.0,0.06306622,0.0,0.0,0.001501577,0.0,0.0,0.000100105,0.0030031529999999,0.0,0.0,0.0,0.001001051,0.0,0.000600631,0.001001051,0.0005005259999999,0.001751839,7.0,443.0,333.5,3
1091,Solutionised + Artificially over aged,0.0,0.98075,0.0,0.0,0.0,0.0,0.0,0.001,0.001,0.0,0.0,0.0035,0.0,0.0,0.00675,0.001,0.0,0.0,0.0,0.004,0.0,0.001,0.0,0.001,0.0,9.0,260.0,,3
1092,Solutionised + Artificially over aged,0.00425,0.9332,0.0,0.0,0.0,0.0,0.0,0.0,0.035,0.0,0.0,0.0015,0.0,0.0105,0.00525,0.0035,0.0,0.0,0.0,0.0012,0.0,0.001,0.0,0.0035,0.0011,6.0,503.0,476.0,3
1093,Solutionised + Artificially over aged,0.00425,0.9332,0.0,0.0,0.0,0.0,0.0,0.0,0.035,0.0,0.0,0.0015,0.0,0.0105,0.00525,0.0035,0.0,0.0,0.0,0.0012,0.0,0.001,0.0,0.0035,0.0011,6.0,503.0,476.0,3
1094,Solutionised + Artificially over aged,0.00425,0.9332,0.0,0.0,0.0,0.0,0.0,0.0,0.035,0.0,0.0,0.0015,0.0,0.0105,0.00525,0.0035,0.0,0.0,0.0,0.0012,0.0,0.001,0.0,0.0035,0.0011,6.0,503.0,476.0,3
1095,Solutionised + Artificially over aged,0.0,0.989,0.0,0.0,0.0,0.0,0.0,0.0,0.0,0.0,0.0,0.0,0.0,0.0,0.0069999999999999,0.0,0.0,0.0,0.0,0.004,0.0,0.0,0.0,0.0,0.0,9.0,255.0,240.0,3
1096,Solutionised + Artificially over aged,0.0,0.989,0.0,0.0,0.0,0.0,0.0,0.0,0.0,0.0,0.0,0.0,0.0,0.0,0.0069999999999999,0.0,0.0,0.0,0.0,0.004,0.0,0.0,0.0,0.0,0.0,9.0,255.106009,241.31649500000003,3
1097,Solutionised + Artificially over aged,0.0,0.984992496,0.0,0.0,0.0,0.0,0.0,0.00050025,0.00050025,0.0,0.0,0.001750875,0.0,0.0,0.006753377,0.00050025,0.0,0.0,0.0,0.004002001,0.0,0.00050025,0.0,0.00050025,0.0,9.005,255.0,241.0,3
1098,Solutionised + Artificially over aged,0.0,0.949,0.0,0.0,0.0,0.0,0.0,0.0,0.0286,0.0,0.0,0.0002,0.0,0.0205,0.0001,0.0,0.0,0.0,0.0,0.0001,0.0,0.0002,0.0,0.0001,0.0012,6.8,549.0,505.0,3
1099,Solutionised + Artificially over aged,0.0,0.949,0.0,0.0,0.0,0.0,0.0,0.0,0.0286,0.0,0.0,0.0002,0.0,0.0205,0.0001,0.0,0.0,0.0,0.0,0.0001,0.0,0.0002,0.0,0.0001,0.0012,8.0,674.0,568.0,3
1100,Solutionised + Artificially over aged,0.0,0.945208907,0.0,0.0,0.0,0.0,0.0,0.000250188,0.027020265,0.0,0.0,0.00060045,0.0,0.022516888,0.001250938,0.000250188,0.0,0.0,0.0,0.000500375,0.0,0.000750563,0.0,0.000500375,0.001150863,4.0,486.0,434.5,3
1101,Solutionised + Artificially over aged,0.0,0.94115,0.0,0.0,0.0,0.0,0.0,0.0005,0.027000000000000003,0.0,0.0,0.0012,0.0,0.0225,0.0025,0.0005,0.0,0.0,0.0,0.001,0.0,0.0015,0.0,0.001,0.00115,3.0,531.0,483.0,3
1102,Solutionised + Artificially over aged,0.0,0.94115,0.0,0.0,0.0,0.0,0.0,0.0005,0.027000000000000003,0.0,0.0,0.0012,0.0,0.0225,0.0025,0.0005,0.0,0.0,0.0,0.001,0.0,0.0015,0.0,0.001,0.00115,3.0,531.0,483.0,3
1103,Solutionised + Artificially over aged,0.0,0.94115,0.0,0.0,0.0,0.0,0.0,0.0005,0.027000000000000003,0.0,0.0,0.0012,0.0,0.0225,0.0025,0.0005,0.0,0.0,0.0,0.001,0.0,0.0015,0.0,0.001,0.00115,3.0,531.0,483.0,3
1104,Solutionised + Artificially over aged,0.0,0.935949,0.0,1e-06,0.0,0.0,0.0,0.003,0.027000000000000003,0.0,0.0,0.0007,0.0,0.018000000000000002,0.003,0.003,0.0,0.0,0.0,0.0005,0.0,0.001,0.0,0.0069999999999999,0.00085,7.6,543.0,520.0,3
1105,Solutionised + Artificially over aged,0.0,0.935949,0.0,1e-06,0.0,0.0,0.0,0.003,0.027000000000000003,0.0,0.0,0.0007,0.0,0.018000000000000002,0.003,0.003,0.0,0.0,0.0,0.0005,0.0,0.001,0.0,0.0069999999999999,0.00085,7.6,543.0,520.0,3
1106,Solutionised + Artificially over aged,0.0,0.930599,0.0,1e-06,0.0,0.0,0.0,0.003,0.027000000000000003,0.0,0.0,0.0007,0.0,0.018000000000000002,0.0075,0.003,0.0,0.0,0.0,0.0005,0.0,0.001,0.0,0.0069999999999999,0.0017,7.6,543.0,520.0,3
1107,Solutionised + Artificially over aged,0.0,0.989,0.0,0.0,0.0,0.0,0.0,0.0,0.0,0.0,0.0,0.0,0.0,0.0,0.0069999999999999,0.0,0.0,0.0,0.0,0.004,0.0,0.0,0.0,0.0,0.0,10.0,205.0,185.0,3
1108,Solutionised + Artificially over aged,0.0,0.989,0.0,0.0,0.0,0.0,0.0,0.0,0.0,0.0,0.0,0.0,0.0,0.0,0.0069999999999999,0.0,0.0,0.0,0.0,0.004,0.0,0.0,0.0,0.0,0.0,10.0,206.84271,186.158439,3
1109,Solutionised + Artificially over aged,0.0,0.984992496,0.0,0.0,0.0,0.0,0.0,0.00050025,0.00050025,0.0,0.0,0.001750875,0.0,0.0,0.006753377,0.00050025,0.0,0.0,0.0,0.004002001,0.0,0.00050025,0.0,0.00050025,0.0,10.025,207.0,186.0,3
1110,Solutionised + Artificially over aged,0.0,0.989,0.0,0.0,0.0,0.0,0.0,0.0,0.0,0.0,0.0,0.0,0.0,0.0,0.0069999999999999,0.0,0.0,0.0,0.0,0.004,0.0,0.0,0.0,0.0,0.0,12.0,289.579794,268.895523,3
1111,Solutionised + Artificially over aged,0.0,0.989,0.0,0.0,0.0,0.0,0.0,0.0,0.0,0.0,0.0,0.0,0.0,0.0,0.0069999999999999,0.0,0.0,0.0,0.0,0.004,0.0,0.0,0.0,0.0,0.0,12.0,295.0,270.0,3
1112,Solutionised + Artificially over aged,0.0,0.984992496,0.0,0.0,0.0,0.0,0.0,0.00050025,0.00050025,0.0,0.0,0.001750875,0.0,0.0,0.006753377,0.00050025,0.0,0.0,0.0,0.004002001,0.0,0.00050025,0.0,0.00050025,0.0,12.0,290.5,269.0,3
1113,Solutionised + Artificially over aged,0.0,0.989,0.0,0.0,0.0,0.0,0.0,0.0,0.0,0.0,0.0,0.0,0.0,0.0,0.0069999999999999,0.0,0.0,0.0,0.0,0.004,0.0,0.0,0.0,0.0,0.0,8.0,330.948336,296.474551,3
1114,Solutionised + Artificially over aged,0.0045,0.9357,0.0,0.0,0.0,0.0,0.0,0.0005,0.0355,0.0,0.0,0.001,0.0,0.01,0.004,0.0035,0.0,0.0,0.0,0.0008,0.0,0.001,0.0,0.0025,0.001,,540.0,500.0,3
1115,Solutionised + Artificially over aged,0.0045,0.9357,0.0,0.0,0.0,0.0,0.0,0.0005,0.0355,0.0,0.0,0.001,0.0,0.01,0.004,0.0035,0.0,0.0,0.0,0.0008,0.0,0.001,0.0,0.0025,0.001,,540.0,500.0,3
1116,Solutionised + Artificially over aged,0.0045,0.9357,0.0,0.0,0.0,0.0,0.0,0.0005,0.0355,0.0,0.0,0.001,0.0,0.01,0.004,0.0035,0.0,0.0,0.0,0.0008,0.0,0.001,0.0,0.0025,0.001,,540.0,500.0,3
1117,Solutionised + Artificially over aged,0.0,0.941,0.0,0.0,0.0,0.0,0.0,0.0,0.033,0.0,0.0,0.002,0.0,0.0,0.015,0.004,0.0,0.0,0.0,0.0015,0.0,0.001,0.0,0.0025,0.0,10.0,480.0,,3
1118,Solutionised + Artificially over aged,0.0,0.946710033,0.0,0.0,0.0,0.0,0.0,0.000500375,0.013009757,0.0,0.0,0.001501126,0.0,0.0245183889999999,0.00950713,0.000500375,0.0,0.0,0.0,0.001000751,0.0,0.000500375,0.0,0.001250938,0.001000751,6.0,505.0,442.5,3
1119,Solutionised + Artificially over aged,0.0,0.9415,0.0,0.0,0.0,0.0,0.0,0.001,0.013,0.0,0.0,0.003,0.0,0.0245,0.0095,0.001,0.0,0.0,0.0,0.002,0.0,0.001,0.0,0.0025,0.001,12.0,500.0,455.0,3
1120,Solutionised + Artificially over aged,0.0,0.9415,0.0,0.0,0.0,0.0,0.0,0.001,0.013,0.0,0.0,0.003,0.0,0.0245,0.0095,0.001,0.0,0.0,0.0,0.002,0.0,0.001,0.0,0.0025,0.001,12.0,500.0,455.0,3
1121,Solutionised + Artificially over aged,0.0,0.9415,0.0,0.0,0.0,0.0,0.0,0.001,0.013,0.0,0.0,0.003,0.0,0.0245,0.0095,0.001,0.0,0.0,0.0,0.002,0.0,0.001,0.0,0.0025,0.001,12.0,500.0,455.0,3
1122,Solutionised + Artificially over aged,0.0,0.935,0.0,0.0,0.0,0.0,0.0,0.0,0.044,0.0,0.0,0.0,0.0,0.0,0.015,0.006,0.0,0.0,0.0,0.0,0.0,0.0,0.0,0.0,0.0,,485.0,440.0,3
1123,Solutionised + Artificially over aged,0.0,0.934,0.0,0.0,0.0,0.0,0.0,0.0,0.045,0.0,0.0,0.0,0.0,0.0,0.015,0.006,0.0,0.0,0.0,0.0,0.0,0.0,0.0,0.0,0.0,6.0,482.63299000000006,448.159205,3
1124,Solutionised + Artificially over aged,0.0,0.9334,0.0,0.0,0.0,0.0,0.0,0.0,0.063,0.0,0.0,0.0,0.0,0.0,0.0,0.003,0.0,0.0,0.0,0.0,0.0,0.0006,0.0,0.0,0.0,10.0,455.0,350.0,3
1125,Solutionised + Artificially over aged,0.0,0.9315,0.0,0.0,0.0,0.0,0.0,0.0,0.063,0.0,0.0,0.0,0.0,0.0,0.0,0.003,0.0,0.0,0.0,0.0,0.0,0.0,0.001,0.0,0.0015,10.0,455.053962,351.632607,3
1126,Solutionised + Artificially over aged,0.0,0.93043043,0.0,0.0,0.0,0.0,0.0,0.000500501,0.043543544,0.0,0.0,0.001501502,0.0,0.0,0.015015015,0.0060060059999999,0.0,0.0,0.0,0.001001001,0.0,0.000750751,0.0,0.001251251,0.0,3.75,434.5,386.5,3
1127,Solutionised + Artificially over aged,0.0,0.927963982,0.0,0.0,0.0,0.0,0.0,0.00050025,0.043521761,0.0,0.0,0.002501251,0.0,0.0,0.015007504,0.0060030019999999,0.0,0.0,0.0,0.002501251,0.0,0.000750375,0.0,0.001250625,0.0,5.405,457.0,406.5,3
1128,Solutionised + Artificially over aged,0.0,0.927473848,0.0,0.0,0.0,0.0,0.0,0.0,0.06306622,0.0,0.0,0.001501577,0.0,0.0,0.000100105,0.0030031529999999,0.0,0.0,0.0,0.001001051,0.0,0.000600631,0.001001051,0.0005005259999999,0.001751839,6.0,413.5,310.5,3
1129,Solutionised + Artificially over aged,0.0,0.927963982,0.0,0.0,0.0,0.0,0.0,0.00050025,0.043521761,0.0,0.0,0.002501251,0.0,0.0,0.015007504,0.0060030019999999,0.0,0.0,0.0,0.002501251,0.0,0.000750375,0.0,0.001250625,0.0,4.5,443.0,399.0,3
1130,Solutionised + Artificially over aged,0.0,0.927963982,0.0,0.0,0.0,0.0,0.0,0.00050025,0.043521761,0.0,0.0,0.002501251,0.0,0.0,0.015007504,0.0060030019999999,0.0,0.0,0.0,0.002501251,0.0,0.000750375,0.0,0.001250625,0.0,4.5,443.0,399.0,3
1131,Solutionised + Artificially over aged,0.0,0.927473848,0.0,0.0,0.0,0.0,0.0,0.0,0.06306622,0.0,0.0,0.001501577,0.0,0.0,0.000100105,0.0030031529999999,0.0,0.0,0.0,0.001001051,0.0,0.000600631,0.001001051,0.0005005259999999,0.001751839,5.0,406.5,283.0,3
1132,Solutionised + Artificially over aged,0.0,0.927473848,0.0,0.0,0.0,0.0,0.0,0.0,0.06306622,0.0,0.0,0.001501577,0.0,0.0,0.000100105,0.0030031529999999,0.0,0.0,0.0,0.001001051,0.0,0.000600631,0.001001051,0.0005005259999999,0.001751839,4.0,386.0,300.0,3
1133,Solutionised + Artificially over aged,0.0,0.934,0.0,0.0,0.0,0.0,0.0,0.0,0.045,0.0,0.0,0.0,0.0,0.0,0.015,0.006,0.0,0.0,0.0,0.0,0.0,0.0,0.0,0.0,0.0,6.0,517.106775,489.527747,3
1134,Solutionised + Artificially over aged,0.0,0.927963982,0.0,0.0,0.0,0.0,0.0,0.00050025,0.043521761,0.0,0.0,0.002501251,0.0,0.0,0.015007504,0.0060030019999999,0.0,0.0,0.0,0.002501251,0.0,0.000750375,0.0,0.001250625,0.0,3.5,468.5,431.0,3
1135,Solutionised + Artificially over aged,0.0,0.950713035,0.0,0.0,0.0,0.0,0.0,0.0,0.028021016,0.0,0.0,0.000500375,0.0,0.014010508,0.001250938,0.003002252,0.0,0.0,0.0,0.000500375,0.0,0.00060045,0.0,0.000250188,0.001150863,3.25,429.5,389.0,3
1136,Solutionised + Artificially over aged,0.0,0.9334,0.0,0.0,0.0,0.0,0.0,0.0,0.063,0.0,0.0,0.0,0.0,0.0,0.0,0.003,0.0,0.0,0.0,0.0,0.0,0.0006,0.0,0.0,0.0,10.0,475.0,395.0,3
1137,Solutionised + Artificially over aged,0.0,0.9315,0.0,0.0,0.0,0.0,0.0,0.0,0.063,0.0,0.0,0.0,0.0,0.0,0.0,0.003,0.0,0.0,0.0,0.0,0.0,0.0,0.001,0.0,0.0015,10.0,475.738233,393.001149,3
1138,Solutionised + Artificially over aged,0.0,0.929604243,0.0,0.0,0.0,0.0,0.0,0.0,0.05853805,0.0,0.0,0.001500976,0.0,0.0,0.002251463,0.0030019509999999,0.0,0.0,0.0,0.001250813,0.0,0.00060039,0.00100065,0.000500325,0.001751138,7.5,449.5,400.0,3
1139,Solutionised + Artificially over aged,0.0,0.9296,0.0,0.0,0.0,0.0,0.0,0.0,0.0633,0.0,0.0,0.0013,0.0,0.0,0.0,0.0034,0.0,0.0,0.0,0.0006,0.0,0.0004,0.0,0.0002,0.0012,15.0,470.0,390.0,3
1140,Solutionised + Artificially over aged,0.0,0.9296,0.0,0.0,0.0,0.0,0.0,0.0,0.0633,0.0,0.0,0.0013,0.0,0.0,0.0,0.0034,0.0,0.0,0.0,0.0006,0.0,0.0004,0.0,0.0002,0.0012,15.0,470.0,390.0,3
1141,Solutionised + Artificially over aged,0.0,0.927473848,0.0,0.0,0.0,0.0,0.0,0.0,0.06306622,0.0,0.0,0.001501577,0.0,0.0,0.000100105,0.0030031529999999,0.0,0.0,0.0,0.001001051,0.0,0.000600631,0.001001051,0.0005005259999999,0.001751839,5.0,403.5,348.5,3
1142,Solutionised + Artificially over aged,0.0,0.92445,0.0,0.0,0.0,0.0,0.0,0.0,0.063,0.0,0.0,0.003,0.0,0.0,0.0002,0.003,0.0,0.0,0.0,0.002,0.0,0.0006,0.001,0.001,0.00175,10.0,475.0,,3
1143,Solutionised + Artificially over aged,0.0,0.9803,0.0,0.0,0.0,0.0,0.0,0.0009,0.0028,0.0,0.0,0.0,0.0,0.0,0.01,0.0,0.0,0.0,0.0,0.006,0.0,0.0,0.0,0.0,0.0,,400.0,380.0,3
1144,Solutionised + Artificially over aged,0.0,0.9706,0.0,0.0,0.005,0.0,0.0,0.0009,0.0025,0.0,0.0,0.0,0.0,0.0,0.01,0.0,0.0,0.005,0.0,0.006,0.0,0.0,0.0,0.0,0.0,10.0,399.895906,379.211635,3
1145,Solutionised + Artificially over aged,0.0,0.963169977,0.0,0.0,0.00548957,0.0,0.0,0.000898293,0.002744785,0.0,0.0,0.0034933629999999,0.0,0.0,0.009981036,0.0007485780000000001,0.0,0.00548957,0.0,0.005988622,0.0,0.0007485780000000001,0.0,0.00124763,0.0,4.88,366.0,336.0,3
1146,Solutionised + Artificially over aged,0.0,0.9795,0.0,0.0,0.0,0.0,0.0,0.002,0.0025,0.0,0.0,0.0,0.0,0.0,0.01,0.0,0.0,0.0,0.0,0.006,0.0,0.0,0.0,0.0,0.0,12.0,406.790663,393.001149,3
1147,Solutionised + Artificially over aged,0.0,0.9795,0.0,0.0,0.0,0.0,0.0,0.002,0.0025,0.0,0.0,0.0,0.0,0.0,0.01,0.0,0.0,0.0,0.0,0.006,0.0,0.0,0.0,0.0,0.0,10.0,461.948719,455.053962,3
1148,Solutionised  + Artificially peak aged,0.0,0.9945,0.0,0.0,0.0,0.0,0.0,0.0,0.0,0.0,0.0,0.0,0.0,0.0,0.0,0.0,0.0,0.0,0.0055,0.0,0.0,0.0,0.0,0.0,0.0,,,300.0,2
1149,No Processing,0.0,0.992713,0.0,0.0,0.0,0.0,0.0,0.0,1.5e-05,0.0,0.0,0.00061,0.0,0.0,0.0015199999999999,0.0050799999999999,0.0,0.0,0.0,4e-05,0.0,1.6e-05,0.0,6e-06,0.0,32.0,110.0,105.0,1
1150,No Processing,0.0,0.967475,0.0,0.0,0.0,0.0,0.0,2e-05,2e-05,0.0,0.0,0.0016600000000000002,0.0,0.0,0.0296,3e-05,0.0,0.0,0.0,0.0008699999999999,0.0,0.0003,0.0,2.5e-05,0.0,14.2,195.0,58.0,1
1151,No Processing,0.0,0.966676,0.0,0.0,0.0,0.0,0.0,1.4e-05,2e-05,0.0,0.0,0.00153,0.0,0.0,0.0289999999999999,2e-05,0.0,0.0,0.0,0.0011,0.0,0.0002299999999999,0.0,1e-05,0.0014,10.7,210.0,110.0,1
1152,Strain Harderned (Hard),0.0,0.955,0.0,0.0,0.0,0.0,0.0,0.0,0.0,0.0,0.0,0.0,0.0,0.0,0.04,0.0,0.0,0.0,0.005,0.0,0.0,0.0,0.0,0.0,0.0,,460.0,414.0,5
1153,Strain Harderned (Hard),0.0,0.935,0.0,0.0,0.0,0.0,0.0,0.0,0.0,0.0,0.0,0.0,0.0,0.0,0.06,0.0,0.0,0.0,0.005,0.0,0.0,0.0,0.0,0.0,0.0,,503.0,433.0,5
